Repository: kunyaoli2023-star/KGED-Atmospheric-Corrosion

# KGED: Knowledge-guided Equation Discovery for Atmospheric Steel Corrosion

Engineering test data and code accompanying the manuscript:

> **Knowledge-guided discovery of explicit thin-film kinetic laws for engineering prediction of atmospheric steel corrosion**

**Authors:** Kunyao Li<sup>a,†</sup>, Huajie Wang<sup>b,†</sup>, Hongliang Qian<sup>b</sup>, Minling Wang<sup>b</sup>, Feng Qiu<sup>c,&#42;</sup>, Haijiang Li<sup>a,&#42;</sup>

<sup>a</sup> School of Engineering, Cardiff University, Queen's Buildings, The Parade, Cardiff CF24 3AA, UK<br>
<sup>b</sup> Department of Civil Engineering, Harbin Institute of Technology at Weihai, 264209 Weihai, Shandong, China<br>

File: engineering/parsimonious_equation.json
{
  "modules": [
    "M_21895f6307781255d4ddec1f",
    "M_30288b5dd6f10c69a6fadefa",
    "M_0b784e416a82f8ab8e374f34"
  ],
  "score": {
    "cv_log_rmse": 0.5696228917127226,
    "axis_rmse": {
      "shape_group": 0.5271995722036606,
      "T_C": 0.5384685734047808,
      "h_um": 0.5233701769062296,
      "C_wt": 0.6894532443362196
    },
    "parameter_count": 5,
    "ast_nodes": 56,
    "validation_folds": 23,
    "fidelity": "final",
    "independent_test_claimed": false,
    "train_log_rmse": 0.5066941179351085,
    "train_log_r2": 0.8087041757423663,
    "response_jacobian_rank": 5,
    "boundary_count": 0,
    "scaled_condition_number": 2.4735554187807636,
    "canonical_ast_nodes": 30,
    "AST_counting_policy": "Module-canonical SymPy n-ary mathematical trees + intercept + one n-ary assembly Add node when nonempty; reference offsets absorbed by intercept. Raw Python AST separately archived."
  },
  "admissible": true,
  "intercept": -10.273918134425804,
  "physical_modules": [
    {
      "module_id": "M_21895f6307781255d4ddec1f",
      "hypothesis": "H1",
      "expression": "p0 * (1 - 1 / tau)",
      "parameters": {
        "p0": 8.685351105733526
      },
      "paper_module_id": "M01"
    },
    {
      "module_id": "M_30288b5dd6f10c69a6fadefa",
      "hypothesis": "H2",
      "expression": "log1p(p0 * c * exp(-p1 * c))",
      "parameters": {
        "p1": 0.24981872343585312,
        "p0": 5.3466455418438334
      },
      "paper_module_id": "M08"
    },
    {
      "module_id": "M_0b784e416a82f8ab8e374f34",
      "hypothesis": "H3",
      "expression": "log(h) - log(p0 + h ** 2)",
      "parameters": {
        "p0": 0.7033499759515386
      },
      "paper_module_id": "M35"
    }
  ],
  "full_optimizer_diagnostics": [
    {
      "success": true,
      "nfev": 9,
      "feasible": true,
      "sse": 43.132140100292595
    },
    {
      "success": true,
      "nfev": 9,
      "feasible": true,
      "sse": 43.132140149838776
    },
    {
      "success": true,
      "nfev": 6,
      "feasible": true,
      "sse": 43.13214009907807
    },
    {
      "success": true,
      "nfev": 6,
      "feasible": true,
      "sse": 43.13214010062515
    },
    {
      "success": true,
      "nfev": 9,
      "feasible": true,
      "sse": 43.13214009720633
    },
    {
      "success": true,
      "nfev": 10,
      "feasible": true,
      "sse": 43.13214010098754
    }
  ],
  "elapsed_seconds": 0.7442478999873856,
  "equation_key": "098a8f40178a2c4452ab82923403f07336209f5b5f12415c499e544bfedebfe9"
}

File: engineering/scores.json
[
  {
    "model": "parsimonious",
    "case": "linhai",
    "role": "source_calibration",
    "increment_r2": 0.8904144925379075,
    "actual_final_depth_um": 272.147009481601,
    "predicted_final_depth_um": 230.3445099513131,
    "endpoint_error_pct": -15.360264149113867,
    "increment_scored_points": 8,
    "depth_rmse_um": 22.816095600932975
  },
  {
    "model": "best_accuracy",
    "case": "linhai",
    "role": "source_calibration",
    "increment_r2": 0.8889846749256698,
    "actual_final_depth_um": 272.147009481601,
    "predicted_final_depth_um": 229.6684421381543,
    "endpoint_error_pct": -15.608684227088132,
    "increment_scored_points": 8,
    "depth_rmse_um": 22.961350841407103
  },
  {
    "model": "parsimonious",
    "case": "jinhai",
    "role": "retrospective_target_prediction",
    "increment_r2": 0.9526324968559388,
    "actual_final_depth_um": 223.495030132935,
    "predicted_final_depth_um": 223.26995714586312,
    "endpoint_error_pct": -0.10070603670158092,
    "increment_scored_points": 8,
    "depth_rmse_um": 14.025964007326408,
    "evaluation_protocol": "Eq_16_initial_depth_anchored"
  },
  {
    "model": "best_accuracy",
    "case": "jinhai",
    "role": "retrospective_target_prediction",
    "increment_r2": 0.9188672431340952,
    "actual_final_depth_um": 223.495030132935,
    "predicted_final_depth_um": 233.3531474570685,
    "endpoint_error_pct": 4.4108888319663695,
    "increment_scored_points": 8,
    "depth_rmse_um": 18.35653008903038,
    "evaluation_protocol": "Eq_16_initial_depth_anchored"
  },
  {
    "model": "parsimonious",
    "case": "pool",
    "role": "retrospective_target_prediction",
    "increment_r2": 0.9349149355628332,
    "actual_final_depth_um": 419.623321882245,
    "predicted_final_depth_um": 417.5729547959579,
    "endpoint_error_pct": -0.48862086051129583,
    "increment_scored_points": 8,
    "depth_rmse_um": 32.38399859283927,
    "evaluation_protocol": "Eq_16_initial_depth_anchored"
  },
  {
    "model": "best_accuracy",
    "case": "pool",
    "role": "retrospective_target_prediction",
    "increment_r2": 0.9350439472322054,
    "actual_final_depth_um": 419.623321882245,
    "predicted_final_depth_um": 498.04092206327505,
    "endpoint_error_pct": 18.68761722520171,
    "increment_scored_points": 8,
    "depth_rmse_um": 32.35188687737841,
    "evaluation_protocol": "Eq_16_initial_depth_anchored"
  },
  {
    "model": "parsimonious",
    "case": "ksc",
    "role": "retrospective_target_prediction",
    "increment_r2": 0.9629054573164086,
    "actual_final_depth_um": 103.18471337579618,
    "predicted_final_depth_um": 99.79908913397026,
    "endpoint_error_pct": -3.2811296664609255,
    "increment_scored_points": 9,
    "depth_rmse_um": 4.9585175025064165,
    "evaluation_protocol": "Eq_16_initial_depth_anchored"
  },
  {
    "model": "best_accuracy",
    "case": "ksc",
    "role": "retrospective_target_prediction",
    "increment_r2": 0.9641560289256906,
    "actual_final_depth_um": 103.18471337579618,
    "predicted_final_depth_um": 105.578844455589,
    "endpoint_error_pct": 2.3202381452313214,
    "increment_scored_points": 9,
    "depth_rmse_um": 4.8742174368752185,
    "evaluation_protocol": "Eq_16_initial_depth_anchored"
  }
]

File: engineering/source_state_amplitudes.json
{
  "source": "engineering/current_conditioned_forecast.json",
  "coefficient_role": "Bernstein conversion coefficients a0..a3 (where a0 is the initial laboratory-to-field scaling factor) and stabilised rust-attenuation ratio a3/a0 calibrated at the Weihai shoreline source site (Main Table 7 & Eq. 14)",
  "configurations": [
    {
      "configuration": "parsimonious",
      "laboratory_parameter_count": 5,
      "balanced_development_cv_log_rmse": 0.5696228917127226,
      "equation_key": "098a8f40178a2c4452ab82923403f07336209f5b5f12415c499e544bfedebfe9",
      "amplitude_order": [
        "a0",
        "a1",
        "a2",
        "a3"
      ],
      "amplitudes": [
        7.175906533668496,
        6.495416697388147,
        4.849153645971508,
        4.374162478515373
      ],
      "source_observations": 9,
      "source_field": "models.parsimonious.source_fit.coefficients",
      "a0_lab_to_field_scaling": 7.175906533668496,
      "a3_over_a0_stabilised_ratio": 0.6095623539677287
    },
    {
      "configuration": "best_accuracy",
      "laboratory_parameter_count": 8,
      "balanced_development_cv_log_rmse": 0.5667032393919123,
      "equation_key": "4c761eeb9391136436a18efaa671956694979cb6b374b07c19639edc9d13e46e",
      "amplitude_order": [
        "a0",
        "a1",
        "a2",
        "a3"
      ],
      "amplitudes": [
        7.42321698968033,
        6.560196402157809,
        4.769858151163008,
        4.198068188951597
      ],
      "source_observations": 9,
      "source_field": "models.best_accuracy.source_fit.coefficients",
      "a0_lab_to_field_scaling": 7.42321698968033,
      "a3_over_a0_stabilised_ratio": 0.5655321937628528
    }
  ]
}
