Repository: kunyaoli2023-star/KGED-Atmospheric-Corrosion

# KGED: Knowledge-guided Equation Discovery for Atmospheric Steel Corrosion

Engineering test data and code accompanying the manuscript:

> **Knowledge-guided discovery of explicit thin-film kinetic laws for engineering prediction of atmospheric steel corrosion**

**Authors:** Kunyao Li<sup>a,†</sup>, Huajie Wang<sup>b,†</sup>, Hongliang Qian<sup>b</sup>, Minling Wang<sup>b</sup>, Feng Qiu<sup>c,&#42;</sup>, Haijiang Li<sup>a,&#42;</sup>

<sup>a</sup> School of Engineering, Cardiff University, Queen's Buildings, The Parade, Cardiff CF24 3AA, UK<br>
<sup>b</sup> Department of Civil Engineering, Harbin Institute of Technology at Weihai, 264209 Weihai, Shandong, China<br>
<sup>c</sup> State Key Laboratory of Deep Earth Exploration and Imaging, College of Construction Engineering, Jilin University, Changchun 130026, China<br>
<sup>†</sup> These authors contributed equally to this work. <sup>&#42;</sup> Corresponding authors: `qiu_feng@jlu.edu.cn` (F. Qiu), `lih@cardiff.ac.uk` (H. Li).
*Fig. 1. Overview of the five-stage Knowledge-guided Equation Discovery (KGED) workflow.*

## Quick Start: Engineering Corrosion Prediction

All four field-exposure test datasets (`engineering/inputs/`: Weihai shoreline source site and Weihai near-coastal, indoor natatorium, and NASA KSC target sites) and frozen rate-law coefficients are bundled directly in this repository. Requires **Python 3.9+** (`numpy`, `scipy`, `matplotlib`, and `sympy`).

```bash
python -m pip install -r requirements.txt
python run_engineering_predictions.py
```

Windows users can also double-click `run_engineering_predictions.bat`. All reproduced tables (`Table 7`, `Fig. 10` benchmark comparisons, parameter provenance), trajectory predictions, rate-law ablation results, and 300 DPI figures (`Figs. 9–11`, `Figs. S3–S5`) are written to `engineering/results/` (exact package versions used for verification are listed in `requirements-lock.txt`).

> **Station file prefixes** follow `Table 1` of the manuscript:
> - `linhai_*` → **Weihai shoreline** (source calibration site; HIT-Weihai Radar Station, 50 m from shoreline)
> - `jinhai_*` → **Weihai near-coastal** (target site; HIT-Weihai Hillside Outdoor Exposure Station, 1000 m inland)
> - `pool_*` → **Indoor natatorium** (target site; Weihai Sports School enclosed chlorinated natatorium)
> - `ksc_*` → **NASA KSC** (target site; Beachside Corrosion Test Site, Kennedy Space Center, FL, USA)

## Verification Tests

Verify the cross-environment engineering corrosion-depth predictions directly:

```bash
python tests/test_engineering_prediction.py
```

Or run the full offline verification suite:

```bash
python -m unittest discover -s tests -v
```

## Two-Layer Knowledge Graph & Corpus Assets

- **50-paper literature corpus & coverage analysis (`literature/`)**: Bibliographic inventory `C01`–`C50` (`WOS_Golden_Corpus_Top50.csv`), 302 extracted relationships (`extracted_formulas_302.json`), semantic tags (`semantic_classification/`), and 9-category literature model-form coverage analysis (`saturation_audit/`, `Fig. S1`).
- **Layer 1 — Literature layer (`knowledge_graph/literature_graph/`)**: Provenance graph (`graph.graphml`, `report.json`, `stability_table.csv`, `top_symbols.csv`; 1,057 nodes and 3,116 edges across 50 papers) linking corrosion mechanisms, environmental variables, and published expressions to hypotheses `H1`–`H4`.
- **Layer 2 — Mathematical-family layer (`knowledge_graph/math_graph.json`)**: 8 canonical mathematical families, 12 fine-grained process tags, and construction rules built by `knowledge_graph/build_math_knowledge.py`; together, Layer 1 literature-derived kernels and Layer 2 family-completion kernels form the 31 dimensionless elementary kernels (`K01`–`K31`).
- **Round-wise candidate modules (`knowledge_graph/modules_M01_M41_4round.csv` / `.json`)**: Inventory of all 41 dimensionless modules across Stages II–IV (`M01`–`M20` in the Round 1 baseline pool from Layer 1; `M21`–`M41` in Rounds 2–4 via residual-guided expansion across Layers 1–2) and deterministic template-compilation, pre-optimisation screening, 23-fold grouped-CV scoring, 1-SE selection, and Eq. (8) convergence scripts (`knowledge_graph/maief/`).

File: literature/environment_knowledge_50papers.json (part 1 of 20)
[
  {
    "paper_id": "1_Corrosion of low carbon steel in atmospheric environments of different chloride content",
    "source_file": "1_Corrosion of low carbon steel in atmospheric environments of different chloride content.pdf.json",
    "environment_knowledge": {
      "T": [
        {
          "semantic": {
            "factor": "T",
            "triple": {
              "subject": "T",
              "predicate": "unknown",
              "object": "corrosion_outcome"
            },
            "direction": "unknown",
            "entry_type": "parameter_modulation",
            "confidence": 1.0,
            "rationale_short": "The environmental factor 'T' (Temperature) is not mentioned in the provided formula or evidence snippet, making its relationship to corrosion outcome unknown from this context."
          },
          "symbolic": {
            "record_index": 1,
            "target": "d",
            "expression": "d = (wt / (ρ * A)) * 10^4",
            "variable_mapping": {
              "d": "Depth loss (µm)",
              "wt": "Weight loss (g)",
              "ρ": "Density of the steel (7.86 gcm⁻³)",
              "A": "Surface area of the specimen (cm²)"
            },
            "evidence_span": "The thickness reduction was calculated by the formula: wt d = PA × 104 (1) where d is the depth loss (µm), wt is the weight loss (g), p the density of the steel (7.86 gcm³) and A (cm²) the surface area of the specimen. In general, the corrosion behavior of carbon steel shows striking similarities in both exposure sites. Nevertheless, the reduction in the thickness of carbon steel specimens was more pronounced in the marine environment (SITE 1). Fig. 3 reproduces the results in Fig. 2 by plotting the thickness loss against the expo- sure time in log-log coordinates. The atmospheric corrosion behav- ior of the carbon steel specimens exposed to the industrial site is observed to follow the well-known bilogarithmic equation: C = AtB (2) where C is the weight loss in terms of thickness (µm), t "
          },
          "math_meaning": {
            "form_families": [
              "PowerLaw"
            ],
            "operator_tags": [
              "Power",
              "RationalOrDivision"
            ],
            "structure": "Multiplicative"
          }
        },
        {
          "semantic": {
            "factor": "T",
            "triple": {
              "subject": "T",
              "predicate": "increases",
              "object": "corrosion_outcome"
            },
            "direction": "positive",
            "entry_type": "explicit",
            "confidence": 0.9,
            "rationale_short": "The formula C = A * t^B shows that C (Weight loss) is a function of t (Exposure time) raised to the power B. In corrosion, B is typically positive, indicating that weight loss increases with exposure time."
          },
          "symbolic": {
            "record_index": 1,
            "target": "C",
            "expression": "C = A * t^B",
            "variable_mapping": {
              "C": "Weight loss in terms of thickness (µm)",
              "A": "Constant",
              "t": "Exposure time (months)",
              "B": "Constant"
            },
            "evidence_span": "The thickness reduction was calculated by the formula: wt d = PA × 104 (1) where d is the depth loss (µm), wt is the weight loss (g), p the density of the steel (7.86 gcm³) and A (cm²) the surface area of the specimen. In general, the corrosion behavior of carbon steel shows striking similarities in both exposure sites. Nevertheless, the reduction in the thickness of carbon steel specimens was more pronounced in the marine environment (SITE 1). Fig. 3 reproduces the results in Fig. 2 by plotting the thickness loss against the expo- sure time in log-log coordinates. The atmospheric corrosion behav- ior of the carbon steel specimens exposed to the industrial site is observed to follow the well-known bilogarithmic equation: C = AtB (2) where C is the weight loss in terms of thickness (µm), t "
          },
          "math_meaning": {
            "form_families": [
              "InteractionProduct"
            ],
            "operator_tags": [
              "InteractionProduct"
            ],
            "structure": "Multiplicative"
          }
        },
        {
          "semantic": {
            "factor": "T",
            "triple": {
              "subject": "T",
              "predicate": "increases",
              "object": "corrosion_outcome"
            },
            "direction": "positive",
            "entry_type": "explicit",
            "confidence": 0.9,
            "rationale_short": "The formula shows C is proportional to t^(B_2). Assuming B_2 is positive (as corrosion generally increases with exposure time), C increases with t."
          },
          "symbolic": {
            "record_index": 1,
            "target": "C",
            "expression": "C = A * t_1^(B_1 - B_2) * t^(B_2)",
            "variable_mapping": {
              "C": "Thickness loss (µm)",
              "A": "Thickness loss at the first month (µm)",
              "t_1": "Length in months of the first period of slope B1",
              "B_1": "Slope in the first period",
              "B_2": "Slope in the second period",
              "t": "Exposure time (months), where t ≥ t_1"
            },
            "evidence_span": "The thickness reduction was calculated by the formula: wt d = PA × 104 (1) where d is the depth loss (µm), wt is the weight loss (g), p the density of the steel (7.86 gcm³) and A (cm²) the surface area of the specimen. In general, the corrosion behavior of carbon steel shows striking similarities in both exposure sites. Nevertheless, the reduction in the thickness of carbon steel specimens was more pronounced in the marine environment (SITE 1). Fig. 3 reproduces the results in Fig. 2 by plotting the thickness loss against the expo- sure time in log-log coordinates. The atmospheric corrosion behav- ior of the carbon steel specimens exposed to the industrial site is observed to follow the well-known bilogarithmic equation: C = AtB (2) where C is the weight loss in terms of thickness (µm), t "
          },
          "math_meaning": {
            "form_families": [
              "InteractionProduct",
              "LinearAdditive"
            ],
            "operator_tags": [
              "Additive",
              "InteractionProduct"
            ],
            "structure": "Hybrid"
          }
        }
      ],
      "Cl": [],
      "Wetness": []
    },
    "paper_stats": {
      "T_count": 3,
      "T_predicate_hist": {
        "unknown": 1,
        "increases": 2
      },
      "Cl_count": 0,
      "Cl_predicate_hist": {},
      "Wetness_count": 0,
      "Wetness_predicate_hist": {}
    }
  },
  {
    "paper_id": "2_The atmospheric corrosion kinetics of low carbon steel in a tropical marine environment",
    "source_file": "2_The atmospheric corrosion kinetics of low carbon steel in a tropical marine environment.pdf.json",
    "environment_knowledge": {
      "T": [
        {
          "semantic": {
            "factor": "T",
            "triple": {
              "subject": "T",
              "predicate": "unknown",
              "object": "corrosion_outcome"
            },
            "direction": "unknown",
            "entry_type": "explicit",
            "confidence": 0.1,
            "rationale_short": "The environmental factor 'T' is not present in the provided formula D = A * t^n, nor is its influence on D or the constants A and n described in the snippet."
          },
          "symbolic": {
            "record_index": 1,
            "target": "D",
            "expression": "D = A * t^n",
            "variable_mapping": {
              "D": "thickness loss (µm)",
              "A": "constant",
              "t": "exposure time (month)",
              "n": "constant"
            },
            "evidence_span": "From extensive field tests in different environments the atmospheric corrosion kinetics can be determined by the following empirical equation [20-23]: D = At^n (1) where D is thickness loss (µm), t is exposure time (month), A and n are constants."
          },
          "math_meaning": {
            "form_families": [
              "InteractionProduct"
            ],
            "operator_tags": [
              "InteractionProduct"
            ],
            "structure": "Multiplicative"
          }
        },
        {
          "semantic": {
            "factor": "T",
            "triple": {
              "subject": "T",
              "predicate": "unknown",
              "object": "corrosion_outcome"
            },
            "direction": "unknown",
            "entry_type": "parameter_modulation",
            "confidence": 1.0,
            "rationale_short": "The environmental factor 'T' is not present in the provided formula D = At^n or explicitly mentioned in the snippet as directly influencing D or its parameters A and n."
          },
          "symbolic": {
            "record_index": 1,
            "target": "D",
            "expression": "D = Wt * 10^4 / (p * A)",
            "variable_mapping": {
              "D": "thickness loss (µm)",
              "Wt": "weight loss (g)",
              "p": "density (g cm⁻³)",
              "A": "exposed area (cm²)"
            },
            "evidence_span": "From extensive field tests in different environments the atmospheric corrosion kinetics can be determined by the following empirical equation [20-23]: D = At^n (1) where D is thickness loss (µm), t is exposure time (month), A and n are constants."
          },
          "math_meaning": {
            "form_families": [
              "InteractionProduct",
              "PowerLaw"
            ],
            "operator_tags": [
              "InteractionProduct",
              "Power",
              "RationalOrDivision"
            ],
            "structure": "Multiplicative"
          }
        },
        {
          "semantic": {
            "factor": "T",
            "triple": {
              "subject": "T",
              "predicate": "unknown",
              "object": "corrosion_outcome"
            },
            "direction": "unknown",
            "entry_type": "explicit",
            "confidence": 1,
            "rationale_short": "The environmental factor 'T' is not present in the provided formula or snippet, so its relationship with 'thickness loss' cannot be determined."
          },
          "symbolic": {
            "record_index": 1,
            "target": "log D",
            "expression": "log D = log A + n * log t",
            "variable_mapping": {
              "D": "thickness loss",
              "A": "constant",
              "t": "exposure time",
              "n": "constant"
            },
            "evidence_span": "From extensive field tests in different environments the atmospheric corrosion kinetics can be determined by the following empirical equation [20-23]: D = At^n (1) where D is thickness loss (µm), t is exposure time (month), A and n are constants."
          },
          "math_meaning": {
            "form_families": [
              "InteractionProduct",
              "LinearAdditive"
            ],
            "operator_tags": [
              "Additive",
              "InteractionProduct"
            ],
            "structure": "Hybrid"
          }
        },
        {
          "semantic": {
            "factor": "T",
            "triple": {
              "subject": "T",
              "predicate": "unknown",
              "object": "corrosion_outcome"
            },
            "direction": "unknown",
            "entry_type": "parameter_modulation",
            "confidence": 1.0,
            "rationale_short": "The environmental factor 'T' (Temperature) is not present in the provided formulas (Va = (Dm - Dm-1) / (tm - tm-1) or D = At^n) and its direct influence or direction on corrosion outcome is not explicitly stated in the snippet."
          },
          "symbolic": {
            "record_index": 1,
            "target": "Va",
            "expression": "Va = (Dm - Dm-1) / (tm - tm-1)",
            "variable_mapping": {
              "Va": "average corrosion velocity (µm/year)",
              "Dm": "thickness loss at sampling period m (µm)",
              "Dm-1": "thickness loss at previous sampling period m-1 (µm)",
              "tm": "exposure time at sampling period m (month)",
              "tm-1": "exposure time at previous sampling period m-1 (month)"
            },
            "evidence_span": "From extensive field tests in different environments the atmospheric corrosion kinetics can be determined by the following empirical equation [20-23]: D = At^n (1) where D is thickness loss (µm), t is exposure time (month), A and n are constants."
          },
          "math_meaning": {
            "form_families": [
              "LinearAdditive"
            ],
            "operator_tags": [
              "Additive",
              "RationalOrDivision"
            ],
            "structure": "Hybrid"
          }
        },
        {
          "semantic": {
            "factor": "T",
            "triple": {
              "subject": "T",
              "predicate": "unknown",
              "object": "corrosion_outcome"
            },
            "direction": "unknown",
            "entry_type": "explicit",
            "confidence": 0.1,
            "rationale_short": "The environmental factor 'T' is not present in the provided formula for 'Vi' and its influence is not described in the snippet."
          },
          "symbolic": {
            "record_index": 1,
            "target": "Vi",
            "expression": "Vi = A * n * t^(n-1)",
            "variable_mapping": {
              "Vi": "instantaneous corrosion velocity (µm/year)",
              "t": "exposure time (month)",
              "A": "constant (from Eq. 1)",
              "n": "constant (from Eq. 1)"
            },
            "evidence_span": "From extensive field tests in different environments the atmospheric corrosion kinetics can be determined by the following empirical equation [20-23]: D = At^n (1) where D is thickness loss (µm), t is exposure time (month), A and n are constants."
          },
          "math_meaning": {
            "form_families": [
              "InteractionProduct",
              "LinearAdditive"
            ],
            "operator_tags": [
              "Additive",
              "InteractionProduct"
            ],
            "structure": "Hybrid"
          }
        }
      ],
      "Cl": [],
      "Wetness": []
    },
    "paper_stats": {
      "T_count": 5,
      "T_predicate_hist": {
        "unknown": 5
      },
      "Cl_count": 0,
      "Cl_predicate_hist": {},
      "Wetness_count": 0,
      "Wetness_predicate_hist": {}
    }
  },
  {
    "paper_id": "3_Evolution of rust layers on carbon steel and weathering steel in high humidity and heat marine atmospheric corrosion",
    "source_file": "3_Evolution of rust layers on carbon steel and weathering steel in high humidity and heat marine atmospheric corrosion.pdf.json",
    "environment_knowledge": {
      "T": [],
      "Cl": [],
      "Wetness": []
    },
    "paper_stats": {
      "T_count": 0,
      "T_predicate_hist": {},
      "Cl_count": 0,
      "Cl_predicate_hist": {},
      "Wetness_count": 0,
      "Wetness_predicate_hist": {}
    }
  },
  {
    "paper_id": "4_Kinetics of atmospheric corrosion of mild steel, zinc, galvanized iron and aluminium at 10 exposure stations in India",
    "source_file": "4_Kinetics of atmospheric corrosion of mild steel, zinc, galvanized iron and aluminium at 10 exposure stations in India.pdf.json",
    "environment_knowledge": {
      "T": [
        {
          "semantic": {
            "factor": "T",
            "triple": {
              "subject": "T",
              "predicate": "unknown",
              "object": "corrosion_outcome"
            },
            "direction": "unknown",
            "entry_type": "parameter_modulation",
            "confidence": 0.1,
            "rationale_short": "The environmental factor 'T' is not present in the provided formula C = Kt^n or the accompanying snippet, so its relationship to corrosion loss (C) cannot be determined from this information."
          },
          "symbolic": {
            "record_index": 1,
            "target": "C",
            "expression": "C = Kt^n",
            "variable_mapping": {
              "C": "Corrosion loss (µm)",
              "K": "Corrosion loss in µm after 1 year of exposure",
              "t": "Time of exposure (years)",
              "n": "Constant (corrosion kinetic parameter)"
            },
            "evidence_span": "The variation of weight loss (C) due to corrosion expressed as micrometres (µm) with time (t) can be described by the general empirical equation in the form C = Kt^n (1)"
          },
          "math_meaning": {
            "form_families": [
              "Other"
            ],
            "operator_tags": [],
            "structure": "Unknown"
          }
        },
        {
          "semantic": {
            "factor": "T",
            "triple": {
              "subject": "T",
              "predicate": "unknown",
              "object": "corrosion_outcome"
            },
            "direction": "unknown",
            "entry_type": "explicit",
            "confidence": 1.0,
            "rationale_short": "The environmental factor 'T' is not present in the provided formula or snippet."
          },
          "symbolic": {
            "record_index": 1,
            "target": "log C",
            "expression": "log C = log K + n log t",
            "variable_mapping": {
              "C": "Corrosion loss (µm)",
              "K": "Corrosion loss in µm after 1 year of exposure",
              "t": "Time of exposure (years)",
              "n": "Constant (slope of the log-log plot)"
            },
            "evidence_span": "The variation of weight loss (C) due to corrosion expressed as micrometres (µm) with time (t) can be described by the general empirical equation in the form C = Kt^n (1)"
          },
          "math_meaning": {
            "form_families": [
              "LinearAdditive"
            ],
            "operator_tags": [
              "Additive"
            ],
            "structure": "Additive"
          }
        }
      ],
      "Cl": [],
      "Wetness": []
    },
    "paper_stats": {
      "T_count": 2,
      "T_predicate_hist": {
        "unknown": 2
      },
      "Cl_count": 0,
      "Cl_predicate_hist": {},
      "Wetness_count": 0,
      "Wetness_predicate_hist": {}
    }
  },
  {
    "paper_id": "5_Outdoor and indoor atmospheric corrosion of non-ferrous metals",
    "source_file": "5_Outdoor and indoor atmospheric corrosion of non-ferrous metals.pdf.json",
    "environment_knowledge": {
      "T": [],
      "Cl": [
        {
          "semantic": {
            "factor": "Cl",
            "triple": {
              "subject": "Cl",
              "predicate": "increases",
              "object": "corrosion_outcome"
            },
            "direction": "positive",
            "entry_type": "contextual_only",
            "confidence": 0.9,
            "rationale_short": "The formula includes chloride deposition rate (Cl¯) as an additive term. In corrosion science, chloride is a known accelerator, and the snippet states corrosion is 'influenced principally by the deposition rates of chloride', strongly implying a positive relationship."
          },
          "symbolic": {
            "record_index": 1,
            "target": "C",
            "expression": "a + bCl¯τ5–25 + cCl¯τ25-35 + dSO2τ5-25 + eSO2τ25-35 + fCl¯train + gSO2train + h mm/train",
            "variable_mapping": {
              "C": "Weight loss (g/m²) during 6, 12 and 18 months of exposure",
              "a": "Constant coefficient",
              "b": "Coefficient for the interaction term Cl¯τ5–25",
              "Cl¯τ5–25": "Interaction term: chloride deposition rate (mg/m²d) * time of wetness at 5-25°C (h)",
              "c": "Coefficient for the interaction term Cl¯τ25-35",
              "Cl¯τ25-35": "Interaction term: chloride deposition rate (mg/m²d) * time of wetness at 25-35°C (h)",
              "d": "Coefficient for the interaction term SO2τ5-25",
              "SO2τ5-25": "Interaction term: SO2 deposition rate (mg/m²d) * time of wetness at 5-25°C (h)",
              "e": "Coefficient for the interaction term SO2τ25-35",
              "SO2τ25-35": "Interaction term: SO2 deposition rate (mg/m²d) * time of wetness at 25-35°C (h)",
              "f": "Coefficient for the interaction term Cl¯train",
              "Cl¯train": "Interaction term: chloride deposition rate (mg/m²d) * time of rainfall (h)",
              "g": "Coefficient for the interaction term SO2train",
              "SO2train": "Interaction term: SO2 deposition rate (mg/m²d) * time of rainfall (h)",
              "h": "Coefficient for the term mm/train",
              "mm/train": "Ratio of millimeters of rainfall (mm) to time of rainfall (h)"
            },
            "evidence_span": "By considering that the average corrosion rate is influenced principally by the deposition rates of chloride and SO2, and adding the effect of cleansing of the metallic surface, the following model is proposed:\nC = a + bCl¯T5–25 + CCl¯τ25-35 + dSO275-25 + eSO2T25-35 +fCl train + gSO2train + hmm/train,\nwhere C is the weight loss in g/m² during 6, 12 and 18 months of exposure; Cl¯ is the deposition rate of chloride ions in mg/m²d; SO2 is the deposition rate of sulphur compounds in mg/m²d; train and mm are the time and millimetres of rainfall, respectively; τ5-25 and τ25-35 mm are the time of wetness at temperatures of 5-25°C and 25-35°C, respectively, when the RH is over 80%."
          },
          "math_meaning": {
            "form_families": [
              "LinearAdditive"
            ],
            "operator_tags": [
              "Additive",
              "RationalOrDivision"
            ],
            "structure": "Hybrid"
          }
        },
        {
          "semantic": {
            "factor": "Cl",
            "triple": {
              "subject": "Cl",
              "predicate": "increases",
              "object": "corrosion_outcome"
            },
            "direction": "positive",
            "entry_type": "explicit",
            "confidence": 1,
            "rationale_short": "The formula shows a positive coefficient (0.97 ± 0.09) for the 'Cl train' term, indicating that an increase in chloride deposition rate (part of 'Cl train') leads to an increase in copper weight loss (C)."
          },
          "symbolic": {
            "record_index": 1,
            "target": "C",
            "expression": "6.13 ± 3.44 + (0.97 ± 0.09)Cl train + (0.29 + 0.08)SO2τ5-25 + 0.24 ± 0.09 mm/train",
            "variable_mapping": {
              "C": "Copper weight loss (g/m²) during 6, 12 and 18 months of exposure",
              "Cl train": "Interaction term: chloride deposition rate (mg/m²d) * time of rainfall (h)",
              "SO2τ5-25": "Interaction term: SO2 deposition rate (mg/m²d) * time of wetness at 5-25°C (h)",
              "mm/train": "Ratio of millimeters of rainfall (mm) to time of rainfall (h)"
            },
            "evidence_span": "By considering that the average corrosion rate is influenced principally by the deposition rates of chloride and SO2, and adding the effect of cleansing of the metallic surface, the following model is proposed:\nC = a + bCl¯T5–25 + CCl¯τ25-35 + dSO275-25 + eSO2T25-35 +fCl train + gSO2train + hmm/train,\nwhere C is the weight loss in g/m² during 6, 12 and 18 months of exposure; Cl¯ is the deposition rate of chloride ions in mg/m²d; SO2 is the deposition rate of sulphur compounds in mg/m²d; train and mm are the time and millimetres of rainfall, respectively; τ5-25 and τ25-35 mm are the time of wetness at temperatures of 5-25°C and 25-35°C, respectively, when the RH is over 80%."
          },
          "math_meaning": {
            "form_families": [
              "LinearAdditive"
            ],
            "operator_tags": [
              "Additive",
              "RationalOrDivision"
            ],
            "structure": "Hybrid"
          }
        },
        {
          "semantic": {
            "factor": "Cl",
            "triple": {
              "subject": "Cl",
              "predicate": "increases",
              "object": "corrosion_outcome"
            },
            "direction": "positive",
            "entry_type": "explicit",
            "confidence": 1.0,
            "rationale_short": "The formula shows a positive coefficient (0.88 ± 0.06) for the interaction term 'Cl¯τ5–25', which includes chloride deposition rate, indicating that an increase in Cl leads to an increase in copper weight loss C."
          },
          "symbolic": {
            "record_index": 1,
            "target": "C",
            "expression": "(0.88 ± 0.06)Cl¯τ5–25 + (0.17 ± 0.06)SO2τ5-25",
            "variable_mapping": {
              "C": "Copper weight loss (g/m²) during 6, 12 and 18 months of exposure",
              "Cl¯τ5–25": "Interaction term: chloride deposition rate (mg/m²d) * time of wetness at 5-25°C (h)",
              "SO2τ5-25": "Interaction term: SO2 deposition rate (mg/m²d) * time of wetness at 5-25°C (h)"
            },
            "evidence_span": "By considering that the average corrosion rate is influenced principally by the deposition rates of chloride and SO2, and adding the effect of cleansing of the metallic surface, the following model is proposed:\nC = a + bCl¯T5–25 + CCl¯τ25-35 + dSO275-25 + eSO2T25-35 +fCl train + gSO2train + hmm/train,\nwhere C is the weight loss in g/m² during 6, 12 and 18 months of exposure; Cl¯ is the deposition rate of chloride ions in mg/m²d; SO2 is the deposition rate of sulphur compounds in mg/m²d; train and mm are the time and millimetres of rainfall, respectively; τ5-25 and τ25-35 mm are the time of wetness at temperatures of 5-25°C and 25-35°C, respectively, when the RH is over 80%."
          },
          "math_meaning": {
            "form_families": [
              "LinearAdditive"
            ],
            "operator_tags": [
              "Additive"
            ],
            "structure": "Additive"
          }
        },
        {
          "semantic": {
            "factor": "Cl",
            "triple": {
              "subject": "Cl",
              "predicate": "modulates",
              "object": "corrosion_outcome"
            },
            "direction": "unknown",
            "entry_type": "explicit",
            "confidence": 1.0,
            "rationale_short": "The environmental factor 'Cl¯' appears in terms with both positive and negative coefficients, meaning its overall effect on 'C' (Copper weight loss) depends on the values of other variables like 'τ5-25' and 'time of rainfall'."
          },
          "symbolic": {
            "record_index": 1,
            "target": "C",
            "expression": "[(1.03 ± 0.06)Cl¯ + (0.24 ± 0.06)SO2]τ5-25 - (0.46 ± 0.05) Cl train + (0.19 ± 0.05)mm/train",
            "variable_mapping": {
              "C": "Copper weight loss (g/m²) during 6, 12 and 18 months of exposure",
              "Cl¯": "Deposition rate of chloride ions (mg/m²d)",
              "SO2": "Deposition rate of sulphur compounds (mg/m²d)",
              "τ5-25": "Time of wetness at temperatures of 5-25°C (h)",
              "Cl train": "Interaction term: chloride deposition rate (mg/m²d) * time of rainfall (h)",
              "mm/train": "Ratio of millimeters of rainfall (mm) to time of rainfall (h)"
            },
            "evidence_span": "By considering that the average corrosion rate is influenced principally by the deposition rates of chloride and SO2, and adding the effect of cleansing of the metallic surface, the following model is proposed:\nC = a + bCl¯T5–25 + CCl¯τ25-35 + dSO275-25 + eSO2T25-35 +fCl train + gSO2train + hmm/train,\nwhere C is the weight loss in g/m² during 6, 12 and 18 months of exposure; Cl¯ is the deposition rate of chloride ions in mg/m²d; SO2 is the deposition rate of sulphur compounds in mg/m²d; train and mm are the time and millimetres of rainfall, respectively; τ5-25 and τ25-35 mm are the time of wetness at temperatures of 5-25°C and 25-35°C, respectively, when the RH is over 80%."
          },
          "math_meaning": {
            "form_families": [
              "LinearAdditive"
            ],
            "operator_tags": [
              "Additive",
              "RationalOrDivision"
            ],
            "structure": "Hybrid"
          }
        },
        {
          "semantic": {
            "factor": "Cl",
            "triple": {
              "subject": "Cl",
              "predicate": "unknown",
              "object": "corrosion_outcome"
            },
            "direction": "unknown",
            "entry_type": "explicit",
            "confidence": 0.0,
            "rationale_short": "LLM Failure"
          },
          "symbolic": {
            "record_index": 1,
            "target": "C",
            "expression": "12.22 + 2.98 + (0.98 ± 0.07)Cl train",
            "variable_mapping": {
              "C": "Zinc weight loss (g/m²) during 6, 12 and 18 months of exposure",
              "Cl train": "Interaction term: chloride deposition rate (mg/m²d) * time of rainfall (h)"
            },
            "evidence_span": "By considering that the average corrosion rate is influenced principally by the deposition rates of chloride and SO2, and adding the effect of cleansing of the metallic surface, the following model is proposed:\nC = a + bCl¯T5–25 + CCl¯τ25-35 + dSO275-25 + eSO2T25-35 +fCl train + gSO2train + hmm/train,\nwhere C is the weight loss in g/m² during 6, 12 and 18 months of exposure; Cl¯ is the deposition rate of chloride ions in mg/m²d; SO2 is the deposition rate of sulphur compounds in mg/m²d; train and mm are the time and millimetres of rainfall, respectively; τ5-25 and τ25-35 mm are the time of wetness at temperatures of 5-25°C and 25-35°C, respectively, when the RH is over 80%."
          },
          "math_meaning": {
            "form_families": [
              "LinearAdditive"
            ],
            "operator_tags": [
              "Additive"
            ],
            "structure": "Additive"
          }
        },
        {
          "semantic": {
            "factor": "Cl",
            "triple": {
              "subject": "Cl",
              "predicate": "nonmonotonic",
              "object": "corrosion_outcome"
            },
            "direction": "nonlinear",
            "entry_type": "explicit",
            "confidence": 1,
            "rationale_short": "The formula includes two terms with Cl\\u00af, one with a positive coefficient and one with a negative coefficient, each multiplied by a different time of wetness (\\u03c45-25 and \\u03c425\\u201335), indicating a non-monotonic effect depending on environmental conditions."
          },
          "symbolic": {
            "record_index": 1,
            "target": "C",
            "expression": "[(1.98 ± 0.33)Cl¯ + (0.13 ± 0.04)SO2]τ5-25 – (1.09 ± 0.33)Cl¯τ25–35",
            "variable_mapping": {
              "C": "Zinc weight loss (g/m²) during 6, 12 and 18 months of exposure",
              "Cl¯": "Deposition rate of chloride ions (mg/m²d)",
              "SO2": "Deposition rate of sulphur compounds (mg/m²d)",
              "τ5-25": "Time of wetness at temperatures of 5-25°C (h)",
              "Cl¯τ25–35": "Interaction term: chloride deposition rate (mg/m²d) * time of wetness at 25-35°C (h)"
            },
            "evidence_span": "By considering that the average corrosion rate is influenced principally by the deposition rates of chloride and SO2, and adding the effect of cleansing of the metallic surface, the following model is proposed:\nC = a + bCl¯T5–25 + CCl¯τ25-35 + dSO275-25 + eSO2T25-35 +fCl train + gSO2train + hmm/train,\nwhere C is the weight loss in g/m² during 6, 12 and 18 months of exposure; Cl¯ is the deposition rate of chloride ions in mg/m²d; SO2 is the deposition rate of sulphur compounds in mg/m²d; train and mm are the time and millimetres of rainfall, respectively; τ5-25 and τ25-35 mm are the time of wetness at temperatures of 5-25°C and 25-35°C, respectively, when the RH is over 80%."
          },
          "math_meaning": {
            "form_families": [
              "LinearAdditive"
            ],
            "operator_tags": [
              "Additive"
            ],
            "structure": "Additive"
          }
        },
        {
          "semantic": {
            "factor": "Cl",
            "triple": {
              "subject": "Cl",
              "predicate": "modulates",
              "object": "corrosion_outcome"
            },
            "direction": "unknown",
            "entry_type": "explicit",
            "confidence": 1.0,
            "rationale_short": "The coefficient of Cl¯ is a function of other environmental factors (time of wetness at different temperatures, time of rainfall) and can be positive or negative, meaning its effect on corrosion outcome is not consistently increasing or decreasing."
          },
          "symbolic": {
            "record_index": 1,
            "target": "C",
            "expression": "6.28 ± 2.82 + [(1.86 ± 0.44)τ5-25 − (0.96 ± 0.44)τ25-35 + (0.12 ± 0.07)train]Cl¯ + (0.06 ± 0.05) mm/train",
            "variable_mapping": {
              "C": "Zinc weight loss (g/m²) during 6, 12 and 18 months of exposure",
              "τ5-25": "Time of wetness at temperatures of 5-25°C (h)",
              "τ25-35": "Time of wetness at temperatures of 25-35°C (h)",
              "train": "Time of rainfall (h)",
              "Cl¯": "Deposition rate of chloride ions (mg/m²d)",
              "mm/train": "Ratio of millimeters of rainfall (mm) to time of rainfall (h)"
            },
            "evidence_span": "By considering that the average corrosion rate is influenced principally by the deposition rates of chloride and SO2, and adding the effect of cleansing of the metallic surface, the following model is proposed:\nC = a + bCl¯T5–25 + CCl¯τ25-35 + dSO275-25 + eSO2T25-35 +fCl train + gSO2train + hmm/train,\nwhere C is the weight loss in g/m² during 6, 12 and 18 months of exposure; Cl¯ is the deposition rate of chloride ions in mg/m²d; SO2 is the deposition rate of sulphur compounds in mg/m²d; train and mm are the time and millimetres of rainfall, respectively; τ5-25 and τ25-35 mm are the time of wetness at temperatures of 5-25°C and 25-35°C, respectively, when the RH is over 80%."
          },
          "math_meaning": {
            "form_families": [
              "LinearAdditive"
            ],
            "operator_tags": [
              "Additive",
              "RationalOrDivision"
            ],
            "structure": "Hybrid"
          }
        },
        {
          "semantic": {
            "factor": "Cl",
            "triple": {
              "subject": "Cl",
              "predicate": "increases",
              "object": "corrosion_outcome"
            },
            "direction": "positive",
            "entry_type": "explicit",
            "confidence": 1.0,
            "rationale_short": "The formula C = 0.46 ± 0.16 + (0.96 ± 0.12)Cl train shows a positive coefficient (0.96 ± 0.12) for 'Cl train' (chloride deposition rate * time of rainfall), indicating that an increase in this factor leads to an increase in 'Aluminium weight loss'."
          },
          "symbolic": {
            "record_index": 1,
            "target": "C",
            "expression": "0.46 ± 0.16 + (0.96 ± 0.12)Cl train",
            "variable_mapping": {
              "C": "Aluminium weight loss (g/m²) during 6, 12 and 18 months of exposure",
              "Cl train": "Interaction term: chloride deposition rate (mg/m²d) * time of rainfall (h)"
            },
            "evidence_span": "By considering that the average corrosion rate is influenced principally by the deposition rates of chloride and SO2, and adding the effect of cleansing of the metallic surface, the following model is proposed:\nC = a + bCl¯T5–25 + CCl¯τ25-35 + dSO275-25 + eSO2T25-35 +fCl train + gSO2train + hmm/train,\nwhere C is the weight loss in g/m² during 6, 12 and 18 months of exposure; Cl¯ is the deposition rate of chloride ions in mg/m²d; SO2 is the deposition rate of sulphur compounds in mg/m²d; train and mm are the time and millimetres of rainfall, respectively; τ5-25 and τ25-35 mm are the time of wetness at temperatures of 5-25°C and 25-35°C, respectively, when the RH is over 80%."
          },
          "math_meaning": {
            "form_families": [
              "LinearAdditive"
            ],
            "operator_tags": [
              "Additive"
            ],
            "structure": "Additive"
          }
        },
        {
          "semantic": {
            "factor": "Cl",
            "triple": {
              "subject": "Cl",
              "predicate": "increases",
              "object": "corrosion_outcome"
            },
            "direction": "positive",
            "entry_type": "explicit",
            "confidence": 1.0,
            "rationale_short": "The formula shows a positive coefficient (0.80) for the chloride interaction term (Cl¯τ5–25) directly contributing to Aluminium weight loss (C)."
          },
          "symbolic": {
            "record_index": 1,
            "target": "C",
            "expression": "(0.80 ± 0.07)Cl¯τ5–25 + (0.37 ± 0.07)SO2τ5-25",
            "variable_mapping": {
              "C": "Aluminium weight loss (g/m²) during 6, 12 and 18 months of exposure",
              "Cl¯τ5–25": "Interaction term: chloride deposition rate (mg/m²d) * time of wetness at 5-25°C (h)",
              "SO2τ5-25": "Interaction term: SO2 deposition rate (mg/m²d) * time of wetness at 5-25°C (h)"
            },
            "evidence_span": "By considering that the average corrosion rate is influenced principally by the deposition rates of chloride and SO2, and adding the effect of cleansing of the metallic surface, the following model is proposed:\nC = a + bCl¯T5–25 + CCl¯τ25-35 + dSO275-25 + eSO2T25-35 +fCl train + gSO2train + hmm/train,\nwhere C is the weight loss in g/m² during 6, 12 and 18 months of exposure; Cl¯ is the deposition rate of chloride ions in mg/m²d; SO2 is the deposition rate of sulphur compounds in mg/m²d; train and mm are the time and millimetres of rainfall, respectively; τ5-25 and τ25-35 mm are the time of wetness at temperatures of 5-25°C and 25-35°C, respectively, when the RH is over 80%."
          },
          "math_meaning": {
            "form_families": [
              "LinearAdditive"
            ],
            "operator_tags": [
              "Additive"
            ],
            "structure": "Additive"
          }
        },
        {
          "semantic": {
            "factor": "Cl",
            "triple": {
              "subject": "Cl",
              "predicate": "modulates",
              "object": "corrosion_outcome"
            },
            "direction": "unknown",
            "entry_type": "explicit",
            "confidence": 0.9,
            "rationale_short": "The formula shows Cl¯ appearing in terms with both positive and negative coefficients, where the overall effect on C depends on the values of other environmental factors (τ5-25, train, τ25-35). Thus, the direction is not consistently positive or negative."
          },
          "symbolic": {
            "record_index": 1,
            "target": "C",
            "expression": "0.55 ± 0.36 + [(1.81 ± 0.66)Cl¯ + (0.18 ± 0.09)SO2]τ5-25 - [(0.24 ± 0.11)train + (0.89 ± 0.65)τ25-35]Cl¯ – (0.22 ± 0.09) mm/train",
            "variable_mapping": {
              "C": "Aluminium weight loss (g/m²) during 6, 12 and 18 months of exposure",
