Repository: kunyaoli2023-star/KGED-Atmospheric-Corrosion

# KGED: Knowledge-guided Equation Discovery for Atmospheric Steel Corrosion

Engineering test data and code accompanying the manuscript:

> **Knowledge-guided discovery of explicit thin-film kinetic laws for engineering prediction of atmospheric steel corrosion**

**Authors:** Kunyao Li<sup>a,†</sup>, Huajie Wang<sup>b,†</sup>, Hongliang Qian<sup>b</sup>, Minling Wang<sup>b</sup>, Feng Qiu<sup>c,&#42;</sup>, Haijiang Li<sup>a,&#42;</sup>

<sup>a</sup> School of Engineering, Cardiff University, Queen's Buildings, The Parade, Cardiff CF24 3AA, UK<br>
<sup>b</sup> Department of Civil Engineering, Harbin Institute of Technology at Weihai, 264209 Weihai, Shandong, China<br>

File: literature/evidence.json
[
  {
    "evidence_id": "A22_EQ4",
    "paper": "22_Atmospheric corrosion prediction a review.pdf",
    "expression": "AF(T) = exp[B * (1/T0 - 1/T)]",
    "description": "Review describes the form for laboratory conditions without environmental interactions; wet electrolyte availability is a condition.",
    "variable_mapping": {
      "T": "ambient Kelvin",
      "T0": "reference Kelvin",
      "B": "Ea/K"
    },
    "page": 5,
    "verification": "PAGE_VERIFIED",
    "source_target": "temperature acceleration factor for atmospheric corrosion, not measured current",
    "does_not_support": "Does not establish that the target experiment's corrosion current obeys the same factor at fixed NaCl and liquid-film thickness.",
    "source_audit": {
      "id": "A22_EQ4",
      "paper_id": "P22",
      "pdf_sha256": "159b654ae562357ba844ed3a74f8d0a3ce4b8065fc3ad315cceb88b61df63435",
      "pdf_page": 5,
      "locator": "Section 3.2, Eq. (4)",
      "claim_type": "SOURCE_EQUATION",
      "source_equation": "AF(T) = exp[B * (1/T0 - 1/T)]",
      "source_target": "temperature acceleration factor for atmospheric corrosion, not measured current",
      "source_variables": {
        "T": "ambient Kelvin",
        "T0": "reference Kelvin",
        "B": "Ea/K"
      },
      "context": "Review describes the form for laboratory conditions without environmental interactions; wet electrolyte availability is a condition.",
      "supports_form_for": [
        "temperature acceleration factor"
      ],
      "supports_process_for": [
        "H1"
      ],
      "does_not_establish": "Does not establish that the target experiment's corrosion current obeys the same factor at fixed NaCl and liquid-film thickness.",
      "preview": "audit_previews/P22_p05.png",
      "verification_status": "PAGE_VERIFIED",
      "pdf_filename": "22_Atmospheric corrosion prediction a review.pdf"
    }
  },
  {
    "evidence_id": "A22_EQ6",
    "paper": "22_Atmospheric corrosion prediction a review.pdf",
    "expression": "AF(Cl) = (Cl/Cl0)^G",
    "description": "Review attributes this acceleration-factor model to earlier ISO CORRAG work; it is not a formula for NaCl concentration in a fixed liquid film.",
    "variable_mapping": {
      "Cl": "chloride deposition",
      "Cl0": "reference deposition",
      "G": "fitted exponent"
    },
    "page": 7,
    "verification": "PAGE_VERIFIED",
    "source_target": "acceleration factor indexed by atmospheric chloride deposition",
    "does_not_support": "Does not establish response to NaCl wt%, a finite value at zero concentration, saturation, or inhibition.",
    "source_audit": {
      "id": "A22_EQ6",
      "paper_id": "P22",
      "pdf_sha256": "159b654ae562357ba844ed3a74f8d0a3ce4b8065fc3ad315cceb88b61df63435",
      "pdf_page": 7,
      "locator": "Section 3.3, Eq. (6)",
      "claim_type": "SOURCE_EQUATION",
      "source_equation": "AF(Cl) = (Cl/Cl0)^G",
      "source_target": "acceleration factor indexed by atmospheric chloride deposition",
      "source_variables": {
        "Cl": "chloride deposition",
        "Cl0": "reference deposition",
        "G": "fitted exponent"
      },
      "context": "Review attributes this acceleration-factor model to earlier ISO CORRAG work; it is not a formula for NaCl concentration in a fixed liquid film.",
      "supports_form_for": [
        "chloride-deposition acceleration factor at positive deposition"
      ],
      "supports_process_for": [
        "H2"
      ],
      "does_not_establish": "Does not establish response to NaCl wt%, a finite value at zero concentration, saturation, or inhibition.",
      "preview": "audit_previews/P22_p07.png",
      "verification_status": "PAGE_VERIFIED",
      "pdf_filename": "22_Atmospheric corrosion prediction a review.pdf"
    }
  },
  {
    "evidence_id": "A11_EQ3",
    "paper": "11_Changes in atmospheric corrosion rate caused by chloride ions depending on rain regime.pdf",
    "expression": "K = 61.12 + 0.19[Cl] - 0.41W",
    "description": "Empirical regression for a particular station, rain regime, and exposure measure.",
    "variable_mapping": {
      "[Cl]": "chloride deposition, mg/m^2/day",
      "W": "rainfall, mm"
    },
    "page": 6,
    "verification": "PAGE_VERIFIED",
    "source_target": "monthly steel mass loss, g/m^2, at Havana station",
    "does_not_support": "Does not give a log-current law in solution NaCl concentration or prove global monotonicity.",
    "source_audit": {
      "id": "A11_EQ3",
      "paper_id": "P11",
      "pdf_sha256": "d631548e205e17465240756f4bc5583d0ac18ddcf2e58fad57d7438b5b57e293",
      "pdf_page": 6,
      "locator": "Eq. (3)",
      "claim_type": "SOURCE_EQUATION",
      "source_equation": "K = 61.12 + 0.19[Cl] - 0.41W",
      "source_target": "monthly steel mass loss, g/m^2, at Havana station",
      "source_variables": {
        "[Cl]": "chloride deposition, mg/m^2/day",
        "W": "rainfall, mm"
      },
      "context": "Empirical regression for a particular station, rain regime, and exposure measure.",
      "supports_form_for": [
        "mass-loss regression against chloride deposition and rainfall in this dataset"
      ],
      "supports_process_for": [
        "H2"
      ],
      "does_not_establish": "Does not give a log-current law in solution NaCl concentration or prove global monotonicity.",
      "preview": "audit_previews/P11_p06.png",
      "verification_status": "PAGE_VERIFIED",
      "pdf_filename": "11_Changes in atmospheric corrosion rate caused by chloride ions depending on rain regime.pdf"
    }
  },
  {
    "evidence_id": "A10_P3",
    "paper": "10_A Study of the Wetting of Metal Surfaces in Order to Understand the Processes Controlling Atmospheric Corrosion.pdf",
    "expression": "",
    "description": "Cole et al. report Kim's finding of a maximum at intermediate initial moisture-layer thickness. The primary Kim paper has not been audited here.",
    "variable_mapping": {
      "layer": "initial moisture-layer thickness, not rust thickness"
    },
    "page": 3,
    "verification": "PAGE_VERIFIED",
    "source_target": "reported corrosion rate under evaporating initial moisture layers",
    "does_not_support": "No exact h-response function or salt-film coupling function is given on this page.",
    "source_audit": {
      "id": "A10_P3",
      "paper_id": "P10",
      "pdf_sha256": "f19d2fc395560dfaa5014a92ddf70e49d342db14ad2afdade60597ad20b89984",
      "pdf_page": 3,
      "locator": "Text immediately before Eq. (1)",
      "claim_type": "SECONDARY_MECHANISM_REPORT",
      "source_equation": null,
      "source_target": "reported corrosion rate under evaporating initial moisture layers",
      "source_variables": {
        "layer": "initial moisture-layer thickness, not rust thickness"
      },
      "context": "Cole et al. report Kim's finding of a maximum at intermediate initial moisture-layer thickness. The primary Kim paper has not been audited here.",
      "supports_form_for": [],
      "supports_process_for": [
        "H3",
        "H4"
      ],
      "does_not_establish": "No exact h-response function or salt-film coupling function is given on this page.",
      "preview": "audit_previews/P10_p03.png",
      "verification_status": "PAGE_VERIFIED",
      "pdf_filename": "10_A Study of the Wetting of Metal Surfaces in Order to Understand the Processes Controlling Atmospheric Corrosion.pdf"
    }
  },
  {
    "evidence_id": "A33_P4",
    "paper": "33_Corrosion Mechanism and Simulation of Q235 Steel in Typical Marine Atmospheric Environment.pdf",
    "expression": "Cathodic kinetic expression includes a limiting diffusion current i_lim; no explicit film-thickness law appears in Eq. (4).",
    "description": "Text describes oxygen transfer through the electrolyte toward the electrode and coupling to cathodic reaction.",
    "variable_mapping": {
      "i_lim": "limiting oxygen diffusion current density",
      "eta": "cathodic overpotential"
    },
    "page": 4,
    "verification": "PAGE_VERIFIED",
    "source_target": "local cathodic current density of Q235 steel in a model electrolyte film",
    "does_not_support": "No published relationship i_lim(h), no whole-cell corrosion-current response to film thickness, and no NaCl-film interaction law are supplied here.",
    "source_audit": {
      "id": "A33_P4",
      "paper_id": "P33",
      "pdf_sha256": "18280d8ab6bd4e98a462fab503813a942142e5d977e163800571a083ad8116fd",
      "pdf_page": 4,
      "locator": "Section 2.1 text and Eq. (4)",
      "claim_type": "PROCESS_WITH_EQUATION",
      "source_equation": "Cathodic kinetic expression includes a limiting diffusion current i_lim; no explicit film-thickness law appears in Eq. (4).",
      "source_target": "local cathodic current density of Q235 steel in a model electrolyte film",
      "source_variables": {
        "i_lim": "limiting oxygen diffusion current density",
        "eta": "cathodic overpotential"
      },
      "context": "Text describes oxygen transfer through the electrolyte toward the electrode and coupling to cathodic reaction.",
      "supports_form_for": [
        "its own cathodic current/overpotential expression"
      ],
      "supports_process_for": [
        "H3",
        "H4"
      ],
      "does_not_establish": "No published relationship i_lim(h), no whole-cell corrosion-current response to film thickness, and no NaCl-film interaction law are supplied here.",
      "preview": "audit_previews/P33_p04.png",
      "verification_status": "PAGE_VERIFIED",
      "pdf_filename": "33_Corrosion Mechanism and Simulation of Q235 Steel in Typical Marine Atmospheric Environment.pdf"
    }
  },
  {
    "evidence_id": "A22_P5_FILM",
    "paper": "22_Atmospheric corrosion prediction a review.pdf",
    "expression": "",
    "description": "Review describes temperature changing film availability in outdoor cycles.",
    "variable_mapping": {
      "T": "temperature",
      "wetness": "condensation and evaporation of electrolyte film"
    },
    "page": 5,
    "verification": "PAGE_VERIFIED",
    "source_target": "atmospheric corrosion under changing wetness",
    "does_not_support": "This dynamic wetting argument does not by itself establish a temperature-by-thickness interaction when thickness is experimentally fixed.",
    "source_audit": {
      "id": "A22_P5_FILM",
      "paper_id": "P22",
      "pdf_sha256": "159b654ae562357ba844ed3a74f8d0a3ce4b8065fc3ad315cceb88b61df63435",
      "pdf_page": 5,
      "locator": "Section 3.2 narrative following Eq. (4)",
      "claim_type": "PROCESS_REPORT",
      "source_equation": null,
      "source_target": "atmospheric corrosion under changing wetness",
      "source_variables": {
        "T": "temperature",
        "wetness": "condensation and evaporation of electrolyte film"
      },
      "context": "Review describes temperature changing film availability in outdoor cycles.",
      "supports_form_for": [],
      "supports_process_for": [
        "H4"
      ],
      "does_not_establish": "This dynamic wetting argument does not by itself establish a temperature-by-thickness interaction when thickness is experimentally fixed.",
      "preview": "audit_previews/P22_p05.png",
      "verification_status": "PAGE_VERIFIED",
      "pdf_filename": "22_Atmospheric corrosion prediction a review.pdf"
    }
  },
  {
    "evidence_id": "A14_P2_FIXED_FILM",
    "paper": "14_Fundamental investigation of stress corrosion cracking of E690 steel in simulated marine thin electrolyte layer.pdf",
    "expression": "",
    "description": "The apparatus measures electrochemistry under a thin layer, but the page gives one effective thickness, not a thickness sweep.",
    "variable_mapping": {
      "NaCl": "3.5 wt%",
      "film_thickness": "approximately 90 micrometres, held at one setting",
      "temperature": "30 +/- 2 C"
    },
    "page": 2,
    "verification": "PAGE_VERIFIED",
    "source_target": "electrochemical current and SCC in E690 steel under a thin electrolyte layer",
    "does_not_support": "Does not establish the function of corrosion current versus liquid-film thickness or salt-film coupling.",
    "source_audit": {
      "id": "A14_P2_FIXED_FILM",
      "paper_id": "P14",
      "pdf_sha256": "baab1efa823c8ecc7ad37d849a993b18e05f3f0b66f4a364d6a65ba587b52747",
      "pdf_page": 2,
      "locator": "Experimental methods and Fig. 1",
      "claim_type": "EXPERIMENT_CONTEXT",
      "source_equation": null,
      "source_target": "electrochemical current and SCC in E690 steel under a thin electrolyte layer",
      "source_variables": {
        "NaCl": "3.5 wt%",
        "film_thickness": "approximately 90 micrometres, held at one setting",
        "temperature": "30 +/- 2 C"
      },
      "context": "The apparatus measures electrochemistry under a thin layer, but the page gives one effective thickness, not a thickness sweep.",
      "supports_form_for": [],
      "supports_process_for": [],
      "contextual_relevance_for": [
        "H3",
        "H4"
      ],
      "does_not_establish": "Does not establish the function of corrosion current versus liquid-film thickness or salt-film coupling.",
      "preview": "audit_previews/P14_p02.png",
      "verification_status": "PAGE_VERIFIED",
      "pdf_filename": "14_Fundamental investigation of stress corrosion cracking of E690 steel in simulated marine thin electrolyte layer.pdf"
    }
  },
  {
    "evidence_id": "A14_P3_CURRENT",
    "paper": "14_Fundamental investigation of stress corrosion cracking of E690 steel in simulated marine thin electrolyte layer.pdf",
    "expression": "",
    "description": "Current changes with mechanical and oxygen conditions; film thickness is not the manipulated axis.",
    "variable_mapping": {
      "oxygen": "varied",
      "stress_strain": "varied",
      "film_thickness": "approximately 90 micrometres"
    },
    "page": 3,
    "verification": "PAGE_VERIFIED",
    "source_target": "E690 corrosion current from polarization under varied stress/strain and oxygen at approximately fixed film thickness",
    "does_not_support": "Cannot identify a thickness law while oxygen or stress/strain is varied.",
    "source_audit": {
      "id": "A14_P3_CURRENT",
      "paper_id": "P14",
      "pdf_sha256": "baab1efa823c8ecc7ad37d849a993b18e05f3f0b66f4a364d6a65ba587b52747",
      "pdf_page": 3,
      "locator": "Fig. 2 and Section 3.1",
      "claim_type": "EXPERIMENT_CONTEXT",
      "source_equation": null,
      "source_target": "E690 corrosion current from polarization under varied stress/strain and oxygen at approximately fixed film thickness",
      "source_variables": {
        "oxygen": "varied",
        "stress_strain": "varied",
        "film_thickness": "approximately 90 micrometres"
      },
      "context": "Current changes with mechanical and oxygen conditions; film thickness is not the manipulated axis.",
      "supports_form_for": [],
      "supports_process_for": [],
      "contextual_relevance_for": [
        "H3"
      ],
      "does_not_establish": "Cannot identify a thickness law while oxygen or stress/strain is varied.",
      "preview": "audit_previews/P14_p03.png",
      "verification_status": "PAGE_VERIFIED",
      "pdf_filename": "14_Fundamental investigation of stress corrosion cracking of E690 steel in simulated marine thin electrolyte layer.pdf"
    }
  },
  {
    "evidence_id": "A50_P10_DROPLETS",
    "paper": "50_Monitoring atmospheric corrosion under multi-droplet conditions by electrical resistance sensor measurement.pdf",
    "expression": "",
    "description": "Droplet size, contact angle and concentration co-evolve; the paper explicitly calls for further validation of their quantitative relation to corrosion.",
    "variable_mapping": {
      "droplet_geometry": "changes with time",
      "electrolyte_concentration": "can rise with evaporation"
    },
    "page": 10,
    "verification": "PAGE_VERIFIED",
    "source_target": "corrosion-rate monitoring under evolving multi-droplet geometry",
    "does_not_support": "Droplet diameter, contact angle, and controlled uniform liquid-film thickness are not interchangeable variables.",
    "source_audit": {
      "id": "A50_P10_DROPLETS",
      "paper_id": "P50",
      "pdf_sha256": "d8f84ad4f2f08f4e00d5f07fc7b5d1f4c13ceff51eb6f40bd7c296bd7ff46b1d",
      "pdf_page": 10,
      "locator": "Fig. 10 and discussion",
      "claim_type": "EXPERIMENT_CONTEXT",
      "source_equation": null,
      "source_target": "corrosion-rate monitoring under evolving multi-droplet geometry",
      "source_variables": {
        "droplet_geometry": "changes with time",
        "electrolyte_concentration": "can rise with evaporation"
      },
      "context": "Droplet size, contact angle and concentration co-evolve; the paper explicitly calls for further validation of their quantitative relation to corrosion.",
      "supports_form_for": [],
      "supports_process_for": [],
      "contextual_relevance_for": [
        "H3",
        "H4"
      ],
      "does_not_establish": "Droplet diameter, contact angle, and controlled uniform liquid-film thickness are not interchangeable variables.",
      "preview": "audit_previews/P50_p10.png",
      "verification_status": "PAGE_VERIFIED",
      "pdf_filename": "50_Monitoring atmospheric corrosion under multi-droplet conditions by electrical resistance sensor measurement.pdf"
    }
  },
  {
    "evidence_id": "A42_P12_OIL_FILM",
    "paper": "42_Atmospheric corrosion of mild steel under thin oil film Emulsification, dispersion, and simulation of saline microdroplets in the oil phase.pdf",
    "expression": "TL = a+b*T^2+c*RH^2+d*c_salt^2+e*T+f*RH+g*c_salt+h*T*RH+i*T*c_salt+j*RH*c_salt",
    "description": "The studied film is anti-rust oil and the response is steel thickness loss, not uniform liquid-electrolyte-film thickness or instantaneous corrosion current.",
    "variable_mapping": {
      "T": "temperature",
      "RH": "relative humidity",
      "c_salt": "salt concentration in droplets"
    },
    "page": 12,
    "verification": "PAGE_VERIFIED",
    "source_target": "thickness loss of steel beneath an anti-rust oil film contaminated by saline droplets",
    "does_not_support": "Its quadratic cross terms cannot be presented as a verified salt-by-liquid-film current law.",
    "source_audit": {
      "id": "A42_P12_OIL_FILM",
      "paper_id": "P42",
      "pdf_sha256": "c328d71b505322076c79620f3ab2a77f00cc3cbe16e1144cd1336ae97a83aad3",
      "pdf_page": 12,
      "locator": "Fig. 16 and Eq. (8)",
      "claim_type": "INAPPLICABLE_LOOKALIKE_CONTEXT",
      "source_equation": "TL = a+b*T^2+c*RH^2+d*c_salt^2+e*T+f*RH+g*c_salt+h*T*RH+i*T*c_salt+j*RH*c_salt",
      "source_target": "thickness loss of steel beneath an anti-rust oil film contaminated by saline droplets",
      "source_variables": {
        "T": "temperature",
        "RH": "relative humidity",
        "c_salt": "salt concentration in droplets"
      },
      "context": "The studied film is anti-rust oil and the response is steel thickness loss, not uniform liquid-electrolyte-film thickness or instantaneous corrosion current.",
      "supports_form_for": [
        "reported empirical oil-film thickness-loss regression"
      ],
      "supports_process_for": [],
      "contextual_relevance_for": [
        "H2",
        "H4"
      ],
      "does_not_establish": "Its quadratic cross terms cannot be presented as a verified salt-by-liquid-film current law.",
      "preview": "audit_previews/P42_p12.png",
      "verification_status": "PAGE_VERIFIED",
      "pdf_filename": "42_Atmospheric corrosion of mild steel under thin oil film Emulsification, dispersion, and simulation of saline microdroplets in the oil phase.pdf"
    }
  }
]

File: literature/extracted_formulas_302.json (part 1 of 8)
[
  {
    "has_formula": true,
    "source_text_snippet": "The thickness reduction was calculated by the formula: wt d = PA × 104 (1) where d is the depth loss (µm), wt is the weight loss (g), p the density of the steel (7.86 gcm³) and A (cm²) the surface area of the specimen. In general, the corrosion behavior of carbon steel shows striking similarities in both exposure sites. Nevertheless, the reduction in the thickness of carbon steel specimens was more pronounced in the marine environment (SITE 1). Fig. 3 reproduces the results in Fig. 2 by plotting the thickness loss against the expo- sure time in log-log coordinates. The atmospheric corrosion behav- ior of the carbon steel specimens exposed to the industrial site is observed to follow the well-known bilogarithmic equation: C = AtB (2) where C is the weight loss in terms of thickness (µm), t is the expo- sure time (months), and A, B are constants. On the other hand, the corrosion kinetics of carbon steel exposed in marine site away var- ious distances from the sea line is found to deviate from Eq. (2). The log-log plot of thickness loss versus time in this case is a discontin- uous line consisting of two linear segments. Fig. 4 shows a sche- matic weight loss versus time plot for carbon steel in marine site atmosphere in log-log coordinates. The representative equation of this irregular corrosion behavior can be described as [19]; C = At_1^(B1-B2) t^(B2) (t ≥ t_1) (3) where C is the thickness loss, A is that at the first month, t1 is the length in months of the first period of slope B1, and B2 is the slope in the second period. The slope of the second segment is obviously smaller than that of the initial segment. Furthermore, the turning points of these linear segments differ with distance from the sea line. The more distant the exposure location is from the sea line, the longer the value of the time of turning, which implies variations in the corrosion mechanism of carbon steel exposed to the marine site.",
    "formulas": [
      {
        "target": "d",
        "expression": "d = (wt / (ρ * A)) * 10^4",
        "variable_mapping": {
          "d": "Depth loss (µm)",
          "wt": "Weight loss (g)",
          "ρ": "Density of the steel (7.86 gcm⁻³)",
          "A": "Surface area of the specimen (cm²)"
        },
        "description": "This formula calculates the depth loss (thickness reduction) of the carbon steel specimens based on their weight loss, density, and surface area."
      },
      {
        "target": "C",
        "expression": "C = A * t^B",
        "variable_mapping": {
          "C": "Weight loss in terms of thickness (µm)",
          "A": "Constant",
          "t": "Exposure time (months)",
          "B": "Constant"
        },
        "description": "This is the well-known bilogarithmic equation describing the atmospheric corrosion behavior, specifically the weight loss (in terms of thickness) as a function of exposure time for carbon steel in industrial environments."
      },
      {
        "target": "C",
        "expression": "C = A * t_1^(B_1 - B_2) * t^(B_2)",
        "variable_mapping": {
          "C": "Thickness loss (µm)",
          "A": "Thickness loss at the first month (µm)",
          "t_1": "Length in months of the first period of slope B1",
          "B_1": "Slope in the first period",
          "B_2": "Slope in the second period",
          "t": "Exposure time (months), where t ≥ t_1"
        },
        "description": "This equation describes the irregular corrosion behavior of carbon steel in marine atmospheric environments, where the log-log plot of thickness loss versus time shows two linear segments. This specific form applies for exposure times greater than or equal to the transition time t_1."
      }
    ],
    "key_findings": "The study reveals that chloride ion deposition significantly impacts the atmospheric corrosion rate of low carbon steel. High chloride concentrations lead to β-FeOOH formation, accelerating corrosion, while lower concentrations facilitate γ-FeOOH to α-FeOOH transformation, which can be protective. Corrosion kinetics in marine environments show a two-stage behavior, deviating from the simple bilogarithmic law observed in industrial settings, with transition times dependent on chloride levels.",
    "source_file": "1_Corrosion of low carbon steel in atmospheric environments of different chloride content.pdf.json"
  },
  {
    "has_formula": true,
    "source_text_snippet": "From extensive field tests in different environments the atmospheric corrosion kinetics can be determined by the following empirical equation [20-23]: D = At^n (1) where D is thickness loss (µm), t is exposure time (month), A and n are constants.",
    "formulas": [
      {
        "target": "D",
        "expression": "D = A * t^n",
        "variable_mapping": {
          "D": "thickness loss (µm)",
          "A": "constant",
          "t": "exposure time (month)",
          "n": "constant"
        },
        "description": "This empirical equation describes the atmospheric corrosion kinetics, relating thickness loss to exposure time through constants A and n."
      },
      {
        "target": "D",
        "expression": "D = Wt * 10^4 / (p * A)",
        "variable_mapping": {
          "D": "thickness loss (µm)",
          "Wt": "weight loss (g)",
          "p": "density (g cm⁻³)",
          "A": "exposed area (cm²)"
        },
        "description": "This equation calculates the thickness loss (thinning) of low carbon steel specimens based on their weight loss, density, and exposed area."
      },
      {
        "target": "log D",
        "expression": "log D = log A + n * log t",
        "variable_mapping": {
          "D": "thickness loss",
          "A": "constant",
          "t": "exposure time",
          "n": "constant"
        },
        "description": "This is the logarithmic form of the empirical equation (Eq. 1), used for linear regression analysis to fit corrosion data and determine constants A and n."
      },
      {
        "target": "Va",
        "expression": "Va = (Dm - Dm-1) / (tm - tm-1)",
        "variable_mapping": {
          "Va": "average corrosion velocity (µm/year)",
          "Dm": "thickness loss at sampling period m (µm)",
          "Dm-1": "thickness loss at previous sampling period m-1 (µm)",
          "tm": "exposure time at sampling period m (month)",
          "tm-1": "exposure time at previous sampling period m-1 (month)"
        },
        "description": "This equation calculates the average corrosion velocity between two consecutive sampling periods."
      },
      {
        "target": "Vi",
        "expression": "Vi = A * n * t^(n-1)",
        "variable_mapping": {
          "Vi": "instantaneous corrosion velocity (µm/year)",
          "t": "exposure time (month)",
          "A": "constant (from Eq. 1)",
          "n": "constant (from Eq. 1)"
        },
        "description": "This equation calculates the instantaneous corrosion velocity by taking the first derivative of the empirical thickness loss equation (Eq. 1) with respect to time."
      }
    ],
    "key_findings": "Atmospheric corrosion kinetics of low carbon steel in tropical marine environments exhibit a transition behavior, with initial acceleration (n > 1) followed by either continued acceleration or deceleration depending on proximity to the sea. Industrial sites show continuous deceleration (n < 1) without transition. The 'Reverse Phenomenon' is reinterpreted as a transition of the exponential function governing instantaneous corrosion velocity, rather than average corrosion velocity. Both average and instantaneous corrosion velocities show maxima, but their post-transition trends differ.",
    "source_file": "2_The atmospheric corrosion kinetics of low carbon steel in a tropical marine environment.pdf.json"
  },
  {
    "has_formula": true,
    "source_text_snippet": "As shown in Fig. 1, the changes of corrosion weight gain of CS and WS are divided into two corrosion stages at 40 CCT, and the curves almost linearly increase at each stage. It can be seen from Table 3, the slopes in the initial stage are higher than that in the second one. At the same time, the slopes of the weight gain curves of two steels are relatively close in the first corrosion stage. During the whole corrosion stage, the slope of WS is lower than that of CS, especially is less than 1 in the second corrosion stage. That is indicated the WS matrix is protected gradually by the rust layer with the process proceeds and the corrosion tendency is significantly reduced.\n\nIn general, the polarization resistance Rp is calculated by Rp=Rr+Rt. In this work, Rp is obtained by analyzing the slopes of the linear polarization curve [41,42]. Rp is related to anodic reaction and can be reacted well with the corrosion process. Therefore, Rp is used to characterize the corrosion rate [43].",
    "formulas": [
      {
        "target": "y",
        "expression": "y = 2.27x + 0.89",
        "variable_mapping": {
          "y": "Corrosion weight gain (mg cm⁻²)",
          "x": "CCT Number (dimensionless)",
          "2.27": "Slope constant for carbon steel in the first corrosion stage",
          "0.89": "Intercept constant for carbon steel in the first corrosion stage"
        },
        "description": "This formula represents the linear fitting of corrosion weight gain for carbon steel (CS) during the first corrosion stage (0 to 40 CCT cycles), with an R² value of 0.99."
      },
      {
        "target": "y",
        "expression": "y = 1.54x + 25.85",
        "variable_mapping": {
          "y": "Corrosion weight gain (mg cm⁻²)",
          "x": "CCT Number (dimensionless)",
          "1.54": "Slope constant for carbon steel in the second corrosion stage",
          "25.85": "Intercept constant for carbon steel in the second corrosion stage"
        },
        "description": "This formula represents the linear fitting of corrosion weight gain for carbon steel (CS) during the second corrosion stage (40 to 60 CCT cycles), with an R² value of 0.99."
      },
      {
        "target": "y",
        "expression": "y = 1.74x + 0.88",
        "variable_mapping": {
          "y": "Corrosion weight gain (mg cm⁻²)",
          "x": "CCT Number (dimensionless)",
          "1.74": "Slope constant for weathering steel in the first corrosion stage",
          "0.88": "Intercept constant for weathering steel in the first corrosion stage"
        },
        "description": "This formula represents the linear fitting of corrosion weight gain for weathering steel (WS) during the first corrosion stage (0 to 40 CCT cycles), with an R² value of 0.99."
      },
      {
        "target": "y",
        "expression": "y = 0.83x + 34.50",
        "variable_mapping": {
          "y": "Corrosion weight gain (mg cm⁻²)",
          "x": "CCT Number (dimensionless)",
          "0.83": "Slope constant for weathering steel in the second corrosion stage",
          "34.50": "Intercept constant for weathering steel in the second corrosion stage"
        },
        "description": "This formula represents the linear fitting of corrosion weight gain for weathering steel (WS) during the second corrosion stage (40 to 60 CCT cycles), with an R² value of 0.99."
      },
      {
        "target": "Rp",
        "expression": "Rp = Rr + Rt",
        "variable_mapping": {
          "Rp": "Polarization resistance (ohm cm²)",
          "Rr": "Resistance of the rust layer (ohm cm²)",
          "Rt": "Charge transfer resistance (ohm cm²)"
        },
        "description": "This formula calculates the total polarization resistance (Rp) as the sum of the resistance of the rust layer (Rr) and the charge transfer resistance (Rt), used to characterize the corrosion rate."
      }
    ],
    "key_findings": "The corrosion process of carbon steel (CS) and weathering steel (WS) is divided into two stages, with WS exhibiting a lower corrosion rate than CS throughout. The inner rust layer of WS is primarily goethite, while CS is mainly akaganeite. Rust resistance (Rr) is found to be a better indicator of rust layer protection performance than charge transfer resistance (Rt). The cathodic process of WS remains stable, whereas that of CS shows irregular evolution. Despite dense rust layer formation, chloride permeability and its destructive effects persist, with alloying elements in WS contributing to protective rust layer formation.",
    "source_file": "3_Evolution of rust layers on carbon steel and weathering steel in high humidity and heat marine atmospheric corrosion.pdf.json"
  },
  {
    "has_formula": true,
    "source_text_snippet": "The variation of weight loss (C) due to corrosion expressed as micrometres (µm) with time (t) can be described by the general empirical equation in the form C = Kt^n (1)",
    "formulas": [
      {
        "target": "C",
        "expression": "C = Kt^n",
        "variable_mapping": {
          "C": "Corrosion loss (µm)",
          "K": "Corrosion loss in µm after 1 year of exposure",
          "t": "Time of exposure (years)",
          "n": "Constant (corrosion kinetic parameter)"
        },
        "description": "This empirical power law equation describes the variation of corrosion loss (C) with time (t). K represents the corrosion loss after the first year of exposure, and n is a constant that indicates the corrosion mechanism."
      },
      {
        "target": "log C",
        "expression": "log C = log K + n log t",
        "variable_mapping": {
          "C": "Corrosion loss (µm)",
          "K": "Corrosion loss in µm after 1 year of exposure",
          "t": "Time of exposure (years)",
          "n": "Constant (slope of the log-log plot)"
        },
        "description": "This is the logarithmic form of the empirical power law equation, used for linear regression analysis to fit a straight line to a log-log plot of corrosion loss versus time, allowing for the determination of the constants K and n."
      }
    ],
    "key_findings": "Atmospheric corrosion of mild steel, zinc, galvanized iron, and aluminium was studied at 10 Indian stations over 5 years. Corrosion loss followed the empirical power law C = Kt^n. Non-ferrous metals (GI, Zn, Al) exhibited better durability than mild steel, with durability factors varying by location. Corrosion mechanisms were predicted based on 'n' values, indicating diffusion-controlled or mixed diffusion/charge transfer processes. Corrosion products, including various iron oxides/sulfates, zinc carbonates/chlorides/sulfates, and aluminium sulfates/hydroxides, were identified by XRD.",
    "source_file": "4_Kinetics of atmospheric corrosion of mild steel, zinc, galvanized iron and aluminium at 10 exposure stations in India.pdf.json"
  },
  {
    "has_formula": true,
    "source_text_snippet": "By considering that the average corrosion rate is influenced principally by the deposition rates of chloride and SO2, and adding the effect of cleansing of the metallic surface, the following model is proposed:\nC = a + bCl¯T5–25 + CCl¯τ25-35 + dSO275-25 + eSO2T25-35 +fCl train + gSO2train + hmm/train,\nwhere C is the weight loss in g/m² during 6, 12 and 18 months of exposure; Cl¯ is the deposition rate of chloride ions in mg/m²d; SO2 is the deposition rate of sulphur compounds in mg/m²d; train and mm are the time and millimetres of rainfall, respectively; τ5-25 and τ25-35 mm are the time of wetness at temperatures of 5-25°C and 25-35°C, respectively, when the RH is over 80%.",
    "formulas": [
      {
        "target": "C",
        "expression": "a + bCl¯τ5–25 + cCl¯τ25-35 + dSO2τ5-25 + eSO2τ25-35 + fCl¯train + gSO2train + h mm/train",
        "variable_mapping": {
          "C": "Weight loss (g/m²) during 6, 12 and 18 months of exposure",
          "a": "Constant coefficient",
          "b": "Coefficient for the interaction term Cl¯τ5–25",
          "Cl¯τ5–25": "Interaction term: chloride deposition rate (mg/m²d) * time of wetness at 5-25°C (h)",
          "c": "Coefficient for the interaction term Cl¯τ25-35",
          "Cl¯τ25-35": "Interaction term: chloride deposition rate (mg/m²d) * time of wetness at 25-35°C (h)",
          "d": "Coefficient for the interaction term SO2τ5-25",
          "SO2τ5-25": "Interaction term: SO2 deposition rate (mg/m²d) * time of wetness at 5-25°C (h)",
          "e": "Coefficient for the interaction term SO2τ25-35",
          "SO2τ25-35": "Interaction term: SO2 deposition rate (mg/m²d) * time of wetness at 25-35°C (h)",
          "f": "Coefficient for the interaction term Cl¯train",
          "Cl¯train": "Interaction term: chloride deposition rate (mg/m²d) * time of rainfall (h)",
          "g": "Coefficient for the interaction term SO2train",
          "SO2train": "Interaction term: SO2 deposition rate (mg/m²d) * time of rainfall (h)",
          "h": "Coefficient for the term mm/train",
          "mm/train": "Ratio of millimeters of rainfall (mm) to time of rainfall (h)"
        },
        "description": "This is the general proposed model for atmospheric corrosion rate, considering the influence of environmental parameters and main pollutants (SO2 and chlorides) on the atmospheric corrosion of metals, including the effect of cleansing of the metallic surface by rainfall."
      },
      {
        "target": "C",
        "expression": "6.13 ± 3.44 + (0.97 ± 0.09)Cl train + (0.29 + 0.08)SO2τ5-25 + 0.24 ± 0.09 mm/train",
        "variable_mapping": {
          "C": "Copper weight loss (g/m²) during 6, 12 and 18 months of exposure",
          "Cl train": "Interaction term: chloride deposition rate (mg/m²d) * time of rainfall (h)",
          "SO2τ5-25": "Interaction term: SO2 deposition rate (mg/m²d) * time of wetness at 5-25°C (h)",
          "mm/train": "Ratio of millimeters of rainfall (mm) to time of rainfall (h)"
        },
        "description": "This formula calculates the outdoor atmospheric corrosion rate for copper, based on chloride deposition rate, SO2 deposition rate, time of wetness at 5-25°C, and rainfall characteristics. The coefficients include their standard deviations."
      },
      {
        "target": "C",
        "expression": "(0.88 ± 0.06)Cl¯τ5–25 + (0.17 ± 0.06)SO2τ5-25",
        "variable_mapping": {
          "C": "Copper weight loss (g/m²) during 6, 12 and 18 months of exposure",
          "Cl¯τ5–25": "Interaction term: chloride deposition rate (mg/m²d) * time of wetness at 5-25°C (h)",
          "SO2τ5-25": "Interaction term: SO2 deposition rate (mg/m²d) * time of wetness at 5-25°C (h)"
        },
        "description": "This formula calculates the indoor atmospheric corrosion rate for copper, based on chloride deposition rate, SO2 deposition rate, and time of wetness at 5-25°C. The coefficients include their standard deviations."
      },
      {
        "target": "C",
        "expression": "[(1.03 ± 0.06)Cl¯ + (0.24 ± 0.06)SO2]τ5-25 - (0.46 ± 0.05) Cl train + (0.19 ± 0.05)mm/train",
        "variable_mapping": {
          "C": "Copper weight loss (g/m²) during 6, 12 and 18 months of exposure",
          "Cl¯": "Deposition rate of chloride ions (mg/m²d)",
          "SO2": "Deposition rate of sulphur compounds (mg/m²d)",
          "τ5-25": "Time of wetness at temperatures of 5-25°C (h)",
          "Cl train": "Interaction term: chloride deposition rate (mg/m²d) * time of rainfall (h)",
          "mm/train": "Ratio of millimeters of rainfall (mm) to time of rainfall (h)"
        },
        "description": "This formula calculates the combined outdoor and indoor atmospheric corrosion rate for copper, incorporating chloride and SO2 deposition rates, time of wetness at 5-25°C, and rainfall characteristics. The coefficients include their standard deviations."
      },
      {
        "target": "C",
        "expression": "12.22 + 2.98 + (0.98 ± 0.07)Cl train",
        "variable_mapping": {
          "C": "Zinc weight loss (g/m²) during 6, 12 and 18 months of exposure",
          "Cl train": "Interaction term: chloride deposition rate (mg/m²d) * time of rainfall (h)"
        },
        "description": "This formula calculates the outdoor atmospheric corrosion rate for zinc, primarily influenced by the interaction of chloride deposition rate and time of rainfall. The coefficients include their standard deviations."
      },
      {
        "target": "C",
        "expression": "[(1.98 ± 0.33)Cl¯ + (0.13 ± 0.04)SO2]τ5-25 – (1.09 ± 0.33)Cl¯τ25–35",
        "variable_mapping": {
          "C": "Zinc weight loss (g/m²) during 6, 12 and 18 months of exposure",
          "Cl¯": "Deposition rate of chloride ions (mg/m²d)",
          "SO2": "Deposition rate of sulphur compounds (mg/m²d)",
          "τ5-25": "Time of wetness at temperatures of 5-25°C (h)",
          "Cl¯τ25–35": "Interaction term: chloride deposition rate (mg/m²d) * time of wetness at 25-35°C (h)"
        },
        "description": "This formula calculates the indoor atmospheric corrosion rate for zinc, based on chloride and SO2 deposition rates, and time of wetness at 5-25°C and 25-35°C. The coefficients include their standard deviations."
      },
      {
        "target": "C",
        "expression": "6.28 ± 2.82 + [(1.86 ± 0.44)τ5-25 − (0.96 ± 0.44)τ25-35 + (0.12 ± 0.07)train]Cl¯ + (0.06 ± 0.05) mm/train",
        "variable_mapping": {
          "C": "Zinc weight loss (g/m²) during 6, 12 and 18 months of exposure",
          "τ5-25": "Time of wetness at temperatures of 5-25°C (h)",
          "τ25-35": "Time of wetness at temperatures of 25-35°C (h)",
          "train": "Time of rainfall (h)",
          "Cl¯": "Deposition rate of chloride ions (mg/m²d)",
          "mm/train": "Ratio of millimeters of rainfall (mm) to time of rainfall (h)"
        },
        "description": "This formula calculates the combined outdoor and indoor atmospheric corrosion rate for zinc, considering time of wetness at different temperature ranges, chloride deposition rate, and rainfall characteristics. The coefficients include their standard deviations."
      },
      {
        "target": "C",
        "expression": "0.46 ± 0.16 + (0.96 ± 0.12)Cl train",
        "variable_mapping": {
          "C": "Aluminium weight loss (g/m²) during 6, 12 and 18 months of exposure",
          "Cl train": "Interaction term: chloride deposition rate (mg/m²d) * time of rainfall (h)"
        },
        "description": "This formula calculates the outdoor atmospheric corrosion rate for aluminium, primarily influenced by the interaction of chloride deposition rate and time of rainfall. The coefficients include their standard deviations."
      },
      {
        "target": "C",
        "expression": "(0.80 ± 0.07)Cl¯τ5–25 + (0.37 ± 0.07)SO2τ5-25",
        "variable_mapping": {
          "C": "Aluminium weight loss (g/m²) during 6, 12 and 18 months of exposure",
          "Cl¯τ5–25": "Interaction term: chloride deposition rate (mg/m²d) * time of wetness at 5-25°C (h)",
          "SO2τ5-25": "Interaction term: SO2 deposition rate (mg/m²d) * time of wetness at 5-25°C (h)"
        },
        "description": "This formula calculates the indoor atmospheric corrosion rate for aluminium, based on chloride and SO2 deposition rates, and time of wetness at 5-25°C. The coefficients include their standard deviations."
      },
      {
        "target": "C",
        "expression": "0.55 ± 0.36 + [(1.81 ± 0.66)Cl¯ + (0.18 ± 0.09)SO2]τ5-25 - [(0.24 ± 0.11)train + (0.89 ± 0.65)τ25-35]Cl¯ – (0.22 ± 0.09) mm/train",
        "variable_mapping": {
          "C": "Aluminium weight loss (g/m²) during 6, 12 and 18 months of exposure",
          "Cl¯": "Deposition rate of chloride ions (mg/m²d)",
          "SO2": "Deposition rate of sulphur compounds (mg/m²d)",
          "τ5-25": "Time of wetness at temperatures of 5-25°C (h)",
          "train": "Time of rainfall (h)",
          "τ25-35": "Time of wetness at temperatures of 25-35°C (h)",
          "mm/train": "Ratio of millimeters of rainfall (mm) to time of rainfall (h)"
        },
        "description": "This formula calculates the combined outdoor and indoor atmospheric corrosion rate for aluminium, considering chloride and SO2 deposition rates, time of wetness at different temperature ranges, and rainfall characteristics. The coefficients include their standard deviations."
      }
    ],
    "key_findings": "The study extended a corrosion model for steel to copper, zinc, and aluminium, confirming the importance of temperature-dependent time of wetness and rainfall. Chloride deposition rate, time of rainfall (outdoors), and time of wetness at 5-25°C (indoors) were identified as key variables. Copper generally showed the highest corrosion rates among the non-ferrous metals. Notably, aluminium exhibited higher corrosion under sheltered conditions than outdoors. The ISO 9223 standard for corrosivity classification often disagreed with the measured corrosion rates.",
    "source_file": "5_Outdoor and indoor atmospheric corrosion of non-ferrous metals.pdf.json"
  },
  {
    "has_formula": true,
    "source_text_snippet": "Despite the different sites, steels, and rainfall exposure, (Z10mHz(Av))⁻¹ correlated well with the average corrosion rate Icorr(Av). The correlation equation is written as: Icorr(Av) = (1.7 × 10⁻⁵)(Z10mHz(Av))⁰.16, (1) where Icorr(Av) is expressed in A cm⁻² and Z10mHz(Av) is expressed in Ω cm².",
    "formulas": [
      {
        "target": "Icorr(Av)",
        "expression": "(1.7 × 10⁻⁵)(Z10mHz(Av))⁰.16",
        "variable_mapping": {
          "Icorr(Av)": "Average corrosion current density (A cm⁻²)",
          "Z10mHz(Av)": "Average impedance at 10 mHz (Ω cm²)"
        },
        "description": "This empirical equation correlates the average corrosion current density, calculated from mass loss measurements, with the average impedance at 10 mHz, obtained from continuous monitoring. This relationship is also presented in the conclusion as: Icorr(Av) = 1.7 × 10⁻⁵ × (Z10mHz(Av))⁰.16."
      },
      {
        "target": "y",
        "expression": "0.4354Xrust - 5.7118",
        "variable_mapping": {
          "y": "Corrosion thickness loss (µm)",
          "Xrust": "Thickness of rust (µm)"
        },
        "description": "This linear regression equation describes the relationship between corrosion thickness loss and the thickness of the rust layer, derived from experimental data for various steel types and exposure conditions, as shown in Figure 17."
      }
    ],
    "key_findings": "Atmospheric corrosion of weathering steels was monitored using an electrochemical impedance technique. The reciprocal of average impedance at 10 mHz (Z10mHz(Av))⁻¹ correlated well with the average corrosion rate (Icorr(Av)) obtained from mass loss measurements, allowing for an empirical correlation. Instantaneous (Z10mHz)⁻¹ values increased with relative humidity, showing little temperature dependence. The EIS behavior was described by a distributed-type equivalent circuit, with impedance at 10 mHz not representing simple charge transfer resistance due to large rust capacitance.",
    "source_file": "6_Long-term monitoring of atmospheric corrosion at weathering steel bridges by an electrochemical impedance method.pdf.json"
  },
  {
    "has_formula": true,
    "source_text_snippet": "The weight gain data for the two stages can be fitted, respectively by Eq. (1) [9,14,22]: logAW = logA + nlogN (1) where AW is the weight gain (mg cm-2), N is the number of CCT cycle, and A and n are constants. The obtained equations are as follows: logAW = -3.19 + 0.95logN N < 20 (2) logAW = -2.66 + 0.56logN N > 20 (3)",
    "formulas": [
      {
        "target": "AW",
        "expression": "logAW = logA + nlogN",
        "variable_mapping": {
          "AW": "Weight gain (mg cm-2)",
          "A": "Constant (initial corrosion rate constant)",
          "n": "Constant (corrosion kinetic parameter)",
          "N": "Number of CCT cycle"
        },
        "description": "This general formula describes the evolution of corrosion weight gain of MnCuP weathering steel as a function of the number of CCT cycles in log-log coordinates. The parameter 'n' reflects the characteristic of the corrosion kinetics, where n < 1 indicates deceleration, n > 1 indicates acceleration, and n = 1 indicates a constant corrosion rate."
      },
      {
        "target": "AW",
        "expression": "logAW = -3.19 + 0.95logN",
        "variable_mapping": {
          "AW": "Weight gain (mg cm-2)",
          "N": "Number of CCT cycle"
        },
        "description": "This specific formula describes the corrosion weight gain for the first corrosion stage (N < 20 CCT cycles) of MnCuP weathering steel in a simulated coastal-industrial atmosphere, with a corrosion kinetic parameter 'n' of 0.95."
      },
      {
        "target": "AW",
        "expression": "logAW = -2.66 + 0.56logN",
        "variable_mapping": {
          "AW": "Weight gain (mg cm-2)",
          "N": "Number of CCT cycle"
        },
        "description": "This specific formula describes the corrosion weight gain for the second corrosion stage (N > 20 CCT cycles) of MnCuP weathering steel in a simulated coastal-industrial atmosphere, with a corrosion kinetic parameter 'n' of 0.56."
      }
    ],
    "key_findings": "The atmospheric corrosion of MnCuP weathering steel in a simulated coastal-industrial atmosphere exhibits two stages: an initial stage (N < 20 CCT cycles) with a higher corrosion rate (n=0.95) and a second stage (N > 20 CCT cycles) with a lower rate (n=0.56). The transition is attributed to the formation of a compact inner rust layer. Enhanced corrosion resistance correlates with increased α-FeOOH and decreased Fe3O4 in the rust. The rust layer initially enhances and then stabilizes the cathodic process, while the anodic process is inhibited. Charge transfer resistance (Rct) is a key indicator of rust layer protective ability.",
    "source_file": "7_Evolution of atmospheric corrosion of MnCuP weathering steel in a simulated coastal-industrial atmosphere.pdf.json"
  },
  {
    "has_formula": false,
    "source_text_snippet": "Anodic reaction:\nFe-2e→Fe2+ (1)\nCathodic reaction;\n1/2 O2(g)+H2O+2e→2OH-(aq) (2)\n(b) The formation of corrosion products Fe(OH)2\nin thin film electrolyte [Fig. 6 (b)]\nThin film electrolytes tend to form on metallic\nsurfaces under atmospheric exposure conditions after\nreaching a certain critical humidity level. Molecular\nwater absorbs on the surface and hydrolyzes. The\nconvection currents within these thin film electro-\nlytes may play a part in further decreasing concen-\ntration polarization of this cathodic process. Oxygen\nmay also oxidize soluble corrosion films to less solu-\nble corrosion products. As corrosion films have\ncracks and partially dissolve, oxygen easily reaches\nthe metal interface from the electrolyte solution in-\nterface. Some granular corrosion products form on\nthe corrosion films. The corrosion products increase\nwith the continuation of corrosion. A great deal of\ngranular corrosion products overlay corrosion films.\nIn the presence of thin film electrolytes, atmos-\npheric corrosion proceeds by balancing anodic and\ncathodic reactions. The anodic oxidation reaction in-\nvolves the dissolution of the metal, whereas, the ca-\nthodic reaction is often assumed to be the oxygen re-\nduction reaction.\nFerrous hydroxide [Fe(OH)2] is the first diffu-\nsion-barrier layer formed on the surface. The OH-\nions react with Fe2+ ions to form ferrous hydroxide:\nFe2++1/2 O2(g)+H2O→Fe(OH)2 (3)\n(c) The formation of FeOOH [Fig. 6 (c)]\nThe solubility of Fe (OH)2 corrosion products\nin the electrolyte and the formation of passive films\naffect the overall rate of the anodic metal dissolution\nprocess, and cause deviations from simple rate equa-\ntions. The reaction continues as the Fe(OH)2 reacts\nwith more oxygen and water:\n2Fe(OH)2+1/2 O2+H2O→2Fe(OH)3 (4)\nAccess to dissolved oxygen converts ferrous ox-\nide to ferric hydroxide according to the following re-\naction:\n2Fe(OH)2+1/2 O2→2FeOOH+H2O (5)\n(d) The formation of y-Fe2O3 and Fe3O4 [Fig. 6 (d)]\nFeOOH is unstable and will transform to Fe2O3.\nH2O, of which there are a number of varieties, and\nthe most common varieties being a form goethite (a-\nFeOOH) and y form lepidocrocite (y-FeOOH) when\nit reacts with oxygen. In this paper, the final prod-\nuct is the familiar reddish brown rust maghemite (y-\nFe2O3) from lepidocrocite (y-FeOOH).\n2FeOOH→Fe2O3+H2O (6)",
    "formulas": [],
    "key_findings": "The study investigated the initial stage of atmospheric corrosion on carbon steel, identifying ring-shaped and chain-type corrosion product morphologies. MnS clusters were found to be nucleation sites. Ring-shaped products consisted of lepidocrocite (y-FeOOH) and maghemite (y-Fe2O3), while chain-type products were goethite (a-FeOOH). A mechanism involving anodic dissolution, cathodic oxygen reduction, and subsequent transformation of ferrous hydroxide to various iron oxyhydroxides and oxides is proposed.",
    "source_file": "8_Corrosion Products and Formation Mechanism During Initial Stage of Atmospheric Corrosion of Carbon Steel.pdf.json"
  },
  {
    "has_formula": true,
    "source_text_snippet": "Formation of iron chlorides at anodic sites. At anodic sites, the excess positive charge provided by the ferrous ions (Fe²⁺) may be balanced by enhanced migration of chloride ions (Cl⁻) towards the centers of anodic sites, thus leading to the formation of solid iron chlorides (FeCl₂ and FeCl₃).¹⁹,²⁰\n\nFe²⁺ + 2Cl⁻ → FeCl₂ (4)\nFe³⁺ + 3Cl⁻ → FeCl₃. (5)\n\nThe formation of chlorides during the initial stages was confirmed by the high chlorine concentrations in the central region of the thick blister cover, accompanied by a decrease in chlorine concentration in the surrounding area (Fig. 2f). Iron chlorides are soluble in water. Upon prolonged exposure, in the presence of moisture and oxygen, they are converted into ferric rust and hydrochloric acid,⁶ which eventually evaporates because of its relatively high volatility:\n\nFeCl₂ + 3/2H₂O + 1/4O₂ → FeOOH + 2HCl. (6)\n\nFormation of sulphate at anodic sites. During the initial stages, the formation of iron sulphate takes place concurrently with the formation of iron chlorides. SO₂ and O₂ are initially adsorbed on the surface and later converted to sulphate ions in the electrolyte with electrons provided by the dissolution of iron (reaction 3):\n\nSO₂ + O₂ + 2e⁻ → SO₄²⁻. (7)",
    "formulas": [
      {
        "target": "H^{+} + OH^{-}",
        "expression": "H₂O",
        "variable_mapping": {
          "H₂O": "Water molecule",
          "H⁺": "Hydrogen ion",
          "OH⁻": "Hydroxide ion"
        },
        "description": "This formula describes the ionisation of water into hydrogen and hydroxide ions."
      },
      {
        "target": "Na^{+} + Cl^{-}",
        "expression": "NaCl",
        "variable_mapping": {
          "NaCl": "Sodium chloride",
          "Na⁺": "Sodium ion",
          "Cl⁻": "Chloride ion"
        },
        "description": "This formula describes the ionisation of sodium chloride into sodium and chloride ions."
      },
      {
        "target": "Fe^{2+} + 2e^{-}",
        "expression": "Fe",
        "variable_mapping": {
          "Fe": "Iron",
          "Fe^{2+}": "Ferrous ion",
          "e^{-}": "Electron"
        },
        "description": "Oxidation of iron into ferrous ions at anodic locations."
      },
      {
        "target": "FeCl₂",
        "expression": "Fe^{2+} + 2Cl^{-}",
        "variable_mapping": {
          "Fe^{2+}": "Ferrous ion",
          "Cl⁻": "Chloride ion",
          "FeCl₂": "Ferrous chloride"
        },
        "description": "Formation of solid iron chloride (ferrous chloride) at anodic sites."
      },
      {
        "target": "FeCl₃",
        "expression": "Fe^{3+} + 3Cl^{-}",
        "variable_mapping": {
          "Fe^{3+}": "Ferric ion",
          "Cl⁻": "Chloride ion",
          "FeCl₃": "Ferric chloride"
        },
        "description": "Formation of solid iron chloride (ferric chloride) at anodic sites."
      },
      {
        "target": "FeOOH + 2HCl",
        "expression": "FeCl₂ + 3/2H₂O + 1/4O₂",
        "variable_mapping": {
          "FeCl₂": "Ferrous chloride",
          "H₂O": "Water",
          "O₂": "Oxygen",
          "FeOOH": "Ferric rust (iron oxyhydroxide)",
          "HCl": "Hydrochloric acid"
        },
        "description": "Conversion of iron chlorides into ferric rust and hydrochloric acid upon prolonged exposure to moisture and oxygen."
      },
      {
        "target": "SO₄²⁻",
        "expression": "SO₂ + O₂ + 2e^{-}",
        "variable_mapping": {
          "SO₂": "Sulphur dioxide",
          "O₂": "Oxygen",
          "e^{-}": "Electron",
          "SO₄²⁻": "Sulphate ion"
        },
        "description": "Conversion of adsorbed sulphur dioxide and oxygen into sulphate ions in the electrolyte."
      },
      {
        "target": "FeSO₄",
        "expression": "Fe + SO₂ + O₂",
        "variable_mapping": {
          "Fe": "Iron",
          "SO₂": "Sulphur dioxide",
          "O₂": "Oxygen",
          "FeSO₄": "Ferrous sulphate"
        },
        "description": "Formation of ferrous sulphate at anodic sites. An alternative ionic reaction is Fe²⁺ + SO₄²⁻ → FeSO₄."
      },
      {
        "target": "4FeOOH + 4H₂SO₄",
        "expression": "4FeSO₄ + 6H₂O + O₂",
        "variable_mapping": {
          "FeSO₄": "Ferrous sulphate",
          "H₂O": "Water",
          "O₂": "Oxygen",
          "FeOOH": "Iron oxyhydroxide",
          "H₂SO₄": "Sulphuric acid"
        },
        "description": "Oxidation and hydrolysis of ferrous sulphate to produce iron oxyhydroxide and regenerate sulphuric acid (acid regeneration cycle)."
      },
      {
        "target": "2Fe(OH)₂",
        "expression": "2Fe + 2H₂O + O₂",
        "variable_mapping": {
          "Fe": "Iron",
          "H₂O": "Water",
          "O₂": "Oxygen",
          "Fe(OH)₂": "Ferrous hydroxide"
        },
        "description": "Formation of rust (ferrous hydroxide) at cathodic sites."
      },
      {
        "target": "2FeOOH + H₂O",
        "expression": "2Fe(OH)₂ + 1/2O₂",
        "variable_mapping": {
          "Fe(OH)₂": "Ferrous hydroxide",
          "O₂": "Oxygen",
          "FeOOH": "Iron oxyhydroxide",
          "H₂O": "Water"
        },
        "description": "Further reaction at cathodic sites to form iron oxyhydroxide."
      },
      {
        "target": "Na₂SO₄",
        "expression": "2Na^{+} + SO₄²⁻",
        "variable_mapping": {
          "Na⁺": "Sodium ion",
          "SO₄²⁻": "Sulphate ion",
          "Na₂SO₄": "Sodium sulphate"
        },
        "description": "Formation of sodium sulphate at cathodic sites."
      },
      {
        "target": "3Fe₃O₄ + 4H₂O",
        "expression": "8FeOOH + Fe^{2+} + 2e^{-}",
        "variable_mapping": {
          "FeOOH": "Iron oxyhydroxide",
          "Fe^{2+}": "Ferrous ion",
          "e^{-}": "Electron",
          "Fe₃O₄": "Magnetite",
          "H₂O": "Water"
        },
        "description": "Reduction of oxyhydroxide at cathodic sites to magnetite during long term corrosion."
      },
      {
        "target": "9FeOOH",
        "expression": "3Fe₃O₄ + 3/4O₂ + 9/2H₂O",
        "variable_mapping": {
          "Fe₃O₄": "Magnetite",
          "O₂": "Oxygen",
          "H₂O": "Water",
          "FeOOH": "Iron oxyhydroxide"
        },
        "description": "Oxidation of magnetite to form fresh iron oxyhydroxide."
      },
      {
        "target": "Fe₂O₃",
        "expression": "3Fe₃O₄ + 1/4O₂",
        "variable_mapping": {
          "Fe₃O₄": "Magnetite",
          "O₂": "Oxygen",
          "Fe₂O₃": "Hematite"
        },
        "description": "Reduction of cathodically formed magnetite to hematite during drying periods. Note: This equation is unbalanced as written in the source text."
      }
    ],
